Repository: orfeotoolbox/OTB

The JHU site is arranged in a hierarchial directory structure. At the top level
is the owner (JHU), at the next level is the instrument (becknic and nicolet). The nicolet 
is spectrometer, the becknic indicates the subsequent data are "seamless" spectra coming from 
the beckman and nicolet and covering the combined wavelength range of the two instruments.
The next level is the type (e.g. lunar, manmade, rocks, etc.) and the next level is the 
class (e.g. igneous, metamorphic, sedimentary). Note not all the types have classes. At 
next level is the particle size (again not all classes have several particle size). At the
lowest level are 2 subdirectories (anc and txt).

File: Data/BD-CNES/JHU/nicolet/minerals/Hydroxide/txt/goethi1s.txt
Name: Goethite a-Fe+3O(OH)
Type:  Mineral
Class:  Hydroxides
Subclass:  (Goethite Group)
Particle Size: Solid (unknown crystal face)
Sample No.:  goethite.1
Owner:  JHU
Wavelength Range:  IR
Origin:  Sample from Montreal, Wisconsin via the Smithsonian 
(sample no. NMNH 152500).  
Description: The sample consisted of a 4 cm x 2 cm x 2 cm cluster of 
light brown radiating acicular crystals weighing 10 g.  No impurities 
were observed in hand sample or under the microscope.



Measurement:  Bidirectional reflectance 
First Column:  X
Second Column:  Y  
X Units:  Wavelength (micrometers)
Y Units:  Reflectance (percent)
First X Value:  25.0442
Last X Value:  2.079
Number of X Values:  2287
Additional Information:  goethi1a.txt

25.04420302	32.9623
24.9237955	33.0082
24.80454022	32.9218
24.68642074	32.828
24.5694209	32.3351
24.45358465	31.3056
24.3387763	30.2392
24.22504094	29.4574
24.11236361	29.017
24.00072962	29.3664
23.89012454	29.8683
23.78053421	30.2968
23.67194472	30.8988
23.56434244	31.164
23.45771395	31.204
23.35204611	31.3539
23.24732598	31.4579
23.14354087	31.4137
23.04067832	31.2067
22.93872607	30.9477
22.83767211	30.4374
22.7375046	29.9899
22.63821194	29.8534
22.53978272	29.8017
22.44220571	30.142
22.3454699	30.7997
22.24956446	31.4355
22.15447875	32.1169
22.06020229	32.6498
21.96677306	33.0241
21.87408402	33.3988
21.7821739	33.7401
21.69103293	33.9501
21.60065148	34.0585
21.5110201	34.1542
21.42212949	34.2157
21.33397051	34.1991
21.24653416	34.0338
21.15981159	33.9364
21.0737941	33.81
20.98847313	33.558
20.90384024	33.2943
20.81988716	33.0551
20.73660571	32.7138
20.65398787	32.3388
20.57202575	32.0444
20.49071156	31.686
20.41003766	31.2189
20.3299965	30.7497
20.25058069	30.3315
20.1717829	29.8735
20.09359597	29.3635
20.01601281	28.7909
19.93906621	28.1642
19.8626695	27.5405
19.78685599	27.1332
19.71161901	26.9975
19.63695203	26.9643
19.56284859	26.8024
19.48930232	26.4296
19.41630698	25.9662
19.34385639	25.52
19.27194448	25.0641
19.20056526	24.7072
19.12971284	24.4723
19.05938141	24.2516
18.98956523	24.1032
18.92025868	24.0773
18.85145618	24.1442
18.78315226	24.1672
18.71534153	24.1833
18.64801865	24.3212
18.58117838	24.3942
18.51481556	24.3522
18.44892507	24.3813
18.38350191	24.3305
18.31854111	24.2326
18.25407111	24.0678
18.19002023	23.8849
18.12641726	23.7228
18.06325753	23.5165
18.00053642	23.3146
17.93824937	23.0751
17.8763919	22.7399
17.81495958	22.3525
17.75394803	21.9284
17.69335296	21.3906
17.63317011	20.7394
17.57339529	20.0173
17.51402436	19.2097
17.45505324	18.3532
17.39647791	17.4636
17.3382944	16.6337
17.28049878	15.8813
17.2230872	15.1408
17.16605584	14.5131
17.10940093	13.9863
17.05311876	13.4716
16.99720566	13.0171
16.94165801	12.6423
16.88647225	12.3542
16.83167317	12.1206
16.77720046	11.9306
16.72307919	11.7568
16.66930597	11.6015
16.61587747	11.4621
16.56279037	11.3877
16.51004141	11.3484
16.45762737	11.2863
16.40554507	11.2697
16.35379138	11.2834
16.30236319	11.3032
16.25125744	11.3017
16.20047111	11.3376
16.15000121	11.3994
16.0998448	11.4062
16.04999896	11.4121
16.00048641	11.4665
15.95125297	11.488
15.90232158	11.5317
15.85368947	11.5532
15.80535391	11.5398
15.75731218	11.5385
15.70956162	11.563
15.6620996	11.5693
15.61492349	11.55
15.56803074	11.5263
15.52141878	11.4421
15.47508511	11.2702
15.42902725	11.1035
15.38324273	10.9843
15.33772913	10.82
15.29248405	10.6384
15.24750513	10.4377
15.20279002	10.1894
15.1583364	9.9245
15.114142	9.6462
15.07020455	9.3335
15.02652181	9.01
14.98309158	8.6733
14.93991168	8.2788
14.89700213	7.8628
14.85431629	7.47
14.81187438	7.0559
14.76967431	6.633
14.72771402	6.2143
14.68599147	5.7949
14.64450465	5.4094
14.60325156	5.1059
14.56223023	4.9294
14.52143873	4.8276
14.48087511	4.7766
14.44053748	4.7766
14.40042395	4.7817
14.36053266	4.8508
14.32086177	4.9573
14.28140946	5.0474
14.24217393	5.1191
14.20315338	5.1855
14.16434607	5.2646
14.12575025	5.3511
14.0873642	5.4158
14.0491862	5.4983
14.01121458	5.5852
13.97344765	5.6409
13.93590321	5.7182
13.89854065	5.8056
13.8613779	5.8894
13.82441336	5.9751
13.78764544	6.0403
13.75107258	6.0889
13.71469324	6.1523
13.67850587	6.2366
13.64250897	6.3227
13.60670103	6.3989
13.57108057	6.4785
13.53564612	6.574
13.50039624	6.6789
13.46532947	6.7785
13.4304444	6.8618
13.39573962	6.9228
13.36121373	7.0051
13.32686536	7.1318
13.29269314	7.2287
13.25869572	7.3154
13.22487175	7.4367
13.19121992	7.5246
13.15773892	7.6052
13.12442745	7.7297
13.09130135	7.8835
13.05832501	8.039
13.02551438	8.1701
12.99286821	8.3349
12.96038529	8.5151
12.92806437	8.7097
12.89590426	8.9319
12.86390376	9.1701
12.83206168	9.4199
12.80037684	9.7038
12.7688481	10.0571
12.73747429	10.4355
12.70625427	10.8493
12.67518693	11.3369
12.64427113	11.8801
12.61350579	12.4695
12.58290562	13.1272
12.55243781	13.8015
12.52211719	14.4145
12.4919427	15.0122
12.46191328	15.5771
12.43202789	16.0402
12.40228549	16.4531
12.37268507	16.8674
12.34322561	17.1989
12.31390609	17.4384
12.28472554	17.7075
12.25568296	17.9301
12.22677738	18.0571
12.19800782	18.1982
12.16937334	18.28
12.14087298	18.2502
12.1125058	18.1669
12.08427087	18.0634
12.05616727	17.8344
12.02819409	17.4736
12.00035041	17.0603
11.97263534	16.559
11.945048	15.9065
11.9175875	15.1513
11.8902671	14.3449
11.86305761	13.4648
11.83597236	12.5891
11.80901051	11.7981
11.78217122	11.071
11.75545365	10.425
11.72885698	9.9507
11.70238038	9.5642
11.67602305	9.2344
11.64978419	9.0354
11.62366299	8.9026
11.59765866	8.7839
11.57177043	8.7322
11.54599752	8.7261
11.52033916	8.7312
11.49479458	8.7488
11.46936304	8.8025
11.44404378	8.9023
11.41883606	8.9966
11.39373914	9.1076
11.3687523	9.2507
11.34387482	9.3979
11.31910597	9.5461
11.29444505	9.6928
11.26990406	9.8359
11.24545684	9.987
11.22111545	10.1599
11.19687921	10.3056
11.17274743	10.4468
11.14871946	10.6059
11.12479461	10.7319
11.10097222	10.8276
11.07725165	10.938
11.05363222	11.0644
11.03011331	11.1662
11.00669427	11.2468
10.98337447	11.3528
10.96015327	11.4148
10.93703005	11.4497
10.9140042	11.4941
10.89107509	11.5173
10.86824213	11.4887
10.8455047	11.4306
10.82286221	11.3379
10.80031407	11.1611
10.77785969	10.8913
10.75549848	10.532
10.73322986	10.0696
10.71106474	9.5449
10.68897956	8.9741
10.66698525	8.3095
10.64508128	7.5549
10.62326708	6.7881
10.6015421	6.0776
10.5799058	5.458
10.55835763	4.9875
10.53689705	4.6921
10.51552354	4.5149
10.49423657	4.4038
10.4730356	4.3559
10.45192012	4.3608
10.43088962	4.3796
10.40994358	4.4153
10.38908149	4.4614
10.36830285	4.4983
10.34760717	4.5329
10.32699394	4.5757
10.30646267	4.6033
10.28601287	4.6274
10.26564407	4.6775
10.24535578	4.7226
10.22514752	4.7432
10.20502924	4.7817
10.1849796	4.8357
10.16500858	4.8623
10.14511574	4.8816
10.12530059	4.9182
10.10556271	4.9465
10.08590162	4.9748
10.0663169	5.0039
10.04680808	5.0198
10.02737473	5.0373
10.00801642	5.0742
9.98873271	5.103
9.969523168	5.1206
9.950387369	5.1301
9.931324888	5.1518
9.912335307	5.1792
9.893427994	5.1975
9.874582922	5.22
9.855809507	5.2444
9.83710734	5.2629
9.818476015	5.2954
9.799915133	5.313
9.781424293	5.3179
9.7630031	5.342
9.744651161	5.3684
9.726368087	5.3806
9.70815349	5.3933
9.690006986	5.4187
9.671928196	5.4404
9.653916739	5.4433
9.635972241	5.4717
9.618094328	5.5102
9.600282632	5.5312
9.582536785	5.5456
9.564856422	5.5747
9.547241181	5.5869
9.529690704	5.592
9.512204634	5.6203
9.494782617	5.6514
9.477424301	5.6645
9.460138288	5.6797
9.4429063	5.6872
9.425736975	5.7014
9.408629972	5.7207
9.391584952	5.7324
9.374601579	5.7344
9.35767952	5.7473
9.340818443	5.77
9.324018018	5.7815
9.307277919	5.7812
9.290597822	5.7998
9.273977405	5.8193
9.257416348	5.8276
9.240914333	5.8425
9.224471046	5.8511
9.208086173	5.8691
9.191759404	5.876
9.17549043	5.8862
9.159278945	5.8928
9.143124645	5.8979
9.127027227	5.9106
9.110986392	5.925
9.095001842	5.9389
9.079073281	5.9512
9.06320863	5.9551
9.04739114	5.9599
9.031628764	5.9797
9.015921215	6.0061
9.000268208	6.0127
8.984669459	6.0261
8.969124685	6.0493
8.953633608	6.0654
8.93819595	6.0666
8.922811435	6.0698
8.907479789	6.0737
8.89220074	6.0732
8.876974017	6.0735
8.861799353	6.0669
8.846676481	6.0588
8.831605135	6.06
8.816585054	6.0671
8.801615977	6.074
8.786697643	6.0735
8.771829795	6.0713
8.757012178	6.0742
8.742244536	6.0744
8.727526619	6.0889
8.712858175	6.1062
8.69824652	6.113
8.683676252	6.1282
8.669154714	6.1496
8.654681663	6.1609
8.640256858	6.1655
8.625880055	6.1721
8.611551018	6.1872
8.597269507	6.1872
8.583035287	6.1924
8.568848124	6.2195
8.554707784	6.2239
8.540614036	6.2243
8.52656665	6.2417
8.512565398	6.2502
8.498610052	6.25
8.484700388	6.2607
8.470836182	6.2866
8.45701721	6.2847
8.443243252	6.2959
8.429514089	6.3201
8.415829502	6.3274
8.402189274	6.3345
8.388593191	6.352
8.375041038	6.3628
8.361539594	6.3684
8.348074642	6.3789
8.334652987	6.394
8.32127442	6.4026
8.307938734	6.4204
8.294645723	6.4302
8.281395183	6.4297
8.268186911	6.4482
8.255020704	6.4648
8.241896361	6.4585
8.228813685	6.4643
8.215772476	6.4961
8.202772537	6.509
8.189813674	6.501
8.176895691	6.5054
8.164018395	6.5129
8.151188239	6.5198
8.138391724	6.5264
8.125635323	6.539
8.11291885	6.542
8.100242116	6.5383
8.087604937	6.5486
8.075007126	6.5613
8.062448501	6.5569
8.049928879	6.5561
8.037448078	6.5718
8.025005918	6.5779
8.012602221	6.5818
8.000236807	6.5996
7.9879095	6.6045
7.975620124	6.6072
7.963368505	6.625
7.951154468	6.6418
7.938977841	6.6496
7.926838452	6.657
7.914736131	6.6723
7.902670708	6.6826
7.890642014	6.6975
7.878649883	6.7209
7.866694148	6.729
7.854780812	6.7322
7.842897355	6.7522
7.831049799	6.7659
7.819237984	6.7705
7.807461747	6.7817
7.795720929	6.7903
7.784015369	6.7837
7.772344909	6.7912
7.760709391	6.8091
7.749108659	6.8118
7.737542556	6.8103
7.726010929	6.8222
7.714513623	6.8305
7.703050485	6.8325
7.691621363	6.8428
7.680226106	6.8481
7.668864563	6.8428
7.657536586	6.8515
7.646242025	6.8718
7.634980733	6.8752
7.623752563	6.8813
7.61255737	6.8994
7.601395008	6.9094
7.590265333	6.9079
7.579173946	6.9184
7.568109199	6.9319
7.557076711	6.9316
7.546076342	6.936
7.535107952	6.9487
7.524171401	6.9458
7.51326655	6.9458
7.502393263	6.9626
7.491551403	6.9641
7.480740833	6.9568
7.469961418	6.9658
7.459213023	6.9765
7.448495516	6.9802
7.437808762	6.9863
7.42715263	7.0019
7.416526989	7.0056
7.405931707	7.0078
7.395366655	7.0254
7.384831703	7.0342
7.374326724	7.0337
7.363851589	7.043
7.353406171	7.0522
7.342990345	7.0547
7.332603984	7.0583
7.322252325	7.0696
7.311924506	7.082
7.30162578	7.0852
7.291356025	7.0903
7.281115117	7.0928
7.270902937	7.0991
7.260719363	7.1133
7.250564275	7.1218
7.240437554	7.1196
7.230339081	7.1216
7.220268738	7.1382
7.210226408	7.1467
7.200211974	7.1516
7.19022532	7.1572
7.18026633	7.1621
7.17033489	7.1567
7.160436013	7.1626
7.150559317	7.1748
7.140709829	7.1799
7.130887439	7.1782
7.121092034	7.1809
7.111323503	7.1858
7.101581735	7.1863
7.091866622	7.1924
7.082178053	7.196
7.07251592	7.1814
7.062880115	7.177
7.053270531	7.1824
7.04368706	7.1853
7.034129597	7.1887
7.024598035	7.1987
7.01509227	7.1931
7.005612196	7.1865
6.99615771	7.1997
6.986728709	7.208
6.977325089	7.2063
6.967946748	7.2024
6.958593585	7.2124
6.949265497	7.2236
6.939962385	7.2268
6.930688952	7.2405
6.921435478	7.2392
6.912206681	7.2312
6.903002461	7.2424
6.893822721	7.2514
6.884667364	7.2471
6.875536292	7.2497
6.866429409	7.2458
6.857346618	7.2417
6.848287825	7.2519
6.839252935	7.2673
6.830241852	7.2615
6.821254483	7.2568
6.812290735	7.2759
6.803350514	7.2761
6.794433728	7.2583
6.785540285	7.2673
6.776670093	7.2839
6.767823062	7.281
6.7589991	7.2864
6.750198118	7.2978
6.741420026	7.2988
6.732664735	7.2981
6.723932156	7.3086
6.715226709	7.3149
6.706539278	7.3169
6.697874296	7.3305
6.689231675	7.3286
6.680611329	7.3271
6.672013173	7.341
6.663437121	7.3506
6.654883087	7.3474
6.646350987	7.3327
6.637840737	7.3347
6.629352253	7.3572
6.620885451	7.3613
6.612440248	7.3679
6.604016563	7.3767
6.595614312	7.3745
6.587233415	7.3791
6.578873789	7.3752
6.570535354	7.3657
6.56221803	7.3718
6.553921736	7.3796
6.545646392	7.3794
6.537391921	7.3728
6.529158241	7.3723
6.520945276	7.3699
6.512757189	7.3667
6.504585407	7.3598
6.496434107	7.3432
6.488303211	7.342
6.480192643	7.345
6.472102327	7.3479
6.464032186	7.3467
6.455982145	7.3388
6.44795213	7.3415
6.439942066	7.3435
6.431951879	7.3288
6.423981494	7.3149
6.416030838	7.3032
6.408099838	7.3061
6.400188422	7.3088
6.392296516	7.3096
6.384424048	7.3098
6.376570948	7.2969
6.368737143	7.2917
6.360922563	7.3013
6.353127136	7.2878
6.345350793	7.2683
6.337593464	7.2766
6.329855078	7.2805
6.322139564	7.2695
6.314438848	7.2683
6.30675687	7.2659
6.29909356	7.2554
6.291448851	7.2554
6.283822676	7.2556
6.276214965	7.2388
6.268625654	7.2297
6.261054675	7.2278
6.253501961	7.218
6.245967447	7.2053
6.238451067	7.198
6.230952756	7.1909
6.223472449	7.1733
6.21601008	7.167
6.208565585	7.167
6.201142747	7.1543
6.1937338	7.1367
6.186342535	7.1191
6.178968891	7.1084
6.171612803	7.1023
6.164274209	7.0962
6.156953047	7.0759
6.149649255	7.0574
6.14236277	7.0498
6.135093533	7.0366
6.12784148	7.0097
6.120606552	6.9853
6.113388688	6.9724
6.106187828	6.9619
6.099003911	6.9458
6.091836878	6.9238
6.084686669	6.8945
6.077553226	6.8606
6.070436489	6.8384
6.063336399	6.8115
6.056252899	6.7629
6.049185931	6.7136
6.042135436	6.7077
6.035101357	6.6824
6.02808727	6.6401
6.021085843	6.6108
6.01410066	6.5801
6.007131667	6.5539
6.000178805	6.5449
5.99324202	6.5412
5.986321256	6.5476
5.979416457	6.5786
5.972527568	6.6062
5.965654534	6.6335
5.9587973	6.6699
5.951955813	6.7109
5.945130017	6.737
5.938319859	6.7461
5.931525286	6.7805
5.924746243	6.824
5.917982678	6.8432
5.911234538	6.8681
5.904501769	6.8862
5.89778432	6.873
5.891082139	6.8933
5.884395172	6.9153
5.87772337	6.9319
5.871066679	6.949
5.864428488	6.9548
5.85780186	6.9692
5.851190191	6.9709
5.84459343	6.9707
5.838011527	6.9709
5.831444431	6.9631
5.824892094	6.9565
5.818354465	6.9619
5.811831494	6.9717
5.805323133	6.9634
5.798829332	6.9638
5.792350043	6.9675
5.785885217	6.9575
5.779434806	6.9555
5.772998761	6.9494
5.766577035	6.9407
5.760169579	6.9516
5.753776347	6.9534
5.747397291	6.9419
5.741032364	6.9277
5.734681519	6.9226
5.728344709	6.9209
5.722021888	6.9031
5.715713009	6.8874
5.709421287	6.8789
5.703140149	6.8689
5.696872816	6.8569
5.690619242	6.8525
5.684379382	6.8374
5.678153192	6.8149
5.671940626	6.8088
5.66574164	6.8093
5.659556189	6.7927
5.653384229	6.7739
5.647225716	6.7612
5.641080605	6.7471
5.634948854	6.7368
5.628830419	6.7305
5.622725256	6.7214
5.616633323	6.706
5.610557723	6.6968
5.604492113	6.6885
5.598439603	6.6741
5.592400152	6.6684
5.586373717	6.6567
5.580360257	6.6343
5.574359729	6.6277
5.568372092	6.6347
5.562397304	6.6316
5.556435324	6.6218
5.550486112	6.6147
5.544549625	6.6191
5.538625823	6.625
5.532714665	6.6306
5.526816112	6.6369
5.520930122	6.646
5.515056656	6.6589
5.509195674	6.6736
5.503347136	6.6855
5.497511002	6.7031
5.491687233	6.7253
5.48587579	6.7441
5.480076633	6.7568
5.474289725	6.7795
5.468518015	6.8049
5.462755479	6.824
5.457005076	6.8486
5.451266765	6.8799
5.445540511	6.8996
5.439826274	6.9158
5.434124016	6.9414
5.428433701	6.9653
5.422755291	6.9826
5.417088748	7.0046
5.411434035	7.0298
5.405791116	7.041
5.400159953	7.0544
5.394540509	7.0744
5.388932749	7.0881
5.383336635	7.0935
5.377752132	7.1055
5.372179203	7.1211
5.366617813	7.1321
5.361067925	7.1394
5.355529504	7.1423
5.350002515	7.1516
5.344486921	7.1621
5.338982689	7.1701
5.333492627	7.1784
5.328011006	7.1772
5.32254064	7.175
5.317081497	7.1819
5.31163354	7.1772
5.306196736	7.1767
5.30077105	7.1806
5.295356449	7.1794
5.289952898	7.1723
5.284560364	7.1709
5.279178813	7.1728
5.273808212	7.167
5.268448526	7.1606
5.263099724	7.154
5.257761771	7.1509
5.252434635	7.1518
5.247118283	7.1474
5.241812682	7.1416
5.236517799	7.1406
5.231233603	7.1435
5.225960061	7.1418
5.220697141	7.1382
5.21544481	7.143
5.210203036	7.1435
5.204974498	7.135
5.19975374	7.1301
5.194543444	7.135
5.189343579	7.1369
5.184154115	7.133
5.178975019	7.1396
5.173806261	7.1487
5.168647809	7.1421
5.163499634	7.1399
5.158361704	7.147
5.153233989	7.1467
5.148116459	7.1438
5.143009082	7.1499
5.137911829	7.1545
5.13282467	7.156
5.127747575	7.1626
5.122680514	7.166
5.117623458	7.1599
5.112576376	7.1594
5.107539239	7.1658
5.102512018	7.1631
5.097494683	7.166
5.092487206	7.1704
5.087489558	7.164
5.082504292	7.1616
5.077526209	7.1675
5.072557868	7.1655
5.06759924	7.1614
5.062650297	7.1687
5.057711011	7.1716
5.052781354	7.1675
5.047861297	7.1684
5.042950812	7.177
5.038049872	7.1821
5.033158448	7.177
5.028276513	7.1814
5.023404039	7.1838
5.018541	7.1787
5.013687367	7.1865
5.008843113	7.197
5.004010715	7.1943
4.999185133	7.1938
4.994368849	7.1958
4.989561837	7.1985
4.984764069	7.2021
4.979975518	7.2095
4.97519616	7.2129
4.970425966	7.2114
4.96566491	7.2231
4.960912967	7.23
4.95617011	7.2239
4.951436313	7.228
4.94671155	7.24
4.941995795	7.2407
4.937289023	7.2451
4.932591209	7.2583
4.927902325	7.2651
4.923222347	7.2619
4.918551251	7.2712
4.913889009	7.2793
4.909235598	7.27
4.904590991	7.2668
4.899955165	7.2878
4.895328095	7.2954
4.890712146	7.2934
4.886102507	7.3042
4.88150155	7.3115
4.876909249	7.3096
4.87232558	7.3169
4.86775052	7.3222
4.863184043	7.32
4.858626126	7.3323
4.854076745	7.3418
4.849535875	7.3418
4.845003493	7.3471
4.840479575	7.3559
4.835964098	7.3606
4.831457037	7.365
4.826958369	7.3706
4.822468072	7.375
4.81798612	7.3804
4.813512492	7.3869
4.809047164	7.393
4.804590113	7.3982
4.800141316	7.3982
4.79570075	7.3992
4.791268392	7.4033
4.78684422	7.4057
4.782430498	7.414
4.778022625	7.4292
4.773622869	7.4284
4.769231209	7.4248
4.764847623	7.4258
4.760472086	7.4255
4.756104579	7.4338
4.751745078	7.4394
4.747393562	7.4338
4.743050009	7.436
4.738714396	7.4407
4.734386703	7.4438
4.730066907	7.4507
4.725754987	7.459
4.721450921	7.4604
4.717154688	7.466
4.712866266	7.4697
4.708585635	7.4763
4.704312773	7.4792
4.700047658	7.48
4.695790271	7.49
4.691540589	7.4939
4.687298593	7.4841
4.68306426	7.4931
4.67883976	7.5041
4.67462069	7.5027
4.670409221	7.5032
4.666205334	7.5112
4.662009009	7.5183
4.657820224	7.5176
4.65363896	7.5151
4.649465195	7.5168
4.645298911	7.5217
4.641140087	7.5322
4.636988702	7.5439
4.632844738	7.5403
4.628708174	7.5317
4.62457899	7.5408
4.620457167	7.5478
4.616342684	7.5508
4.612235523	7.5564
4.608135664	7.5569
4.604043086	7.5534
4.599957772	7.5534
4.595879702	7.5644
4.591808856	7.5635
4.587745215	7.5571
4.58368876	7.5674
4.57964157	7.5649
4.575599426	7.5598
4.571564412	7.5722
4.567536508	7.5793
4.563515696	7.5769
4.559501956	7.574
4.555495271	7.5779
4.551495621	7.5776
4.547502989	7.5749
4.543517355	7.5837
4.539538701	7.5849
4.535567009	7.5742
4.531602261	7.5749
4.527644439	7.5798
4.523693523	7.574
4.519749497	7.573
4.515814382	7.5781
4.511884077	7.5754
4.507960608	7.5801
4.504043956	7.591
4.500134104	7.5854
4.496231034	7.5766
4.492334729	7.5769
4.488445171	7.5737
4.484562343	7.5703
4.480686226	7.5715
4.476816804	7.581
4.47295406	7.5786
4.469097975	7.5688
4.465248534	7.5693
4.461405718	7.5652
4.45756951	7.553
4.453739894	7.5534
4.449916853	7.5549
4.44610037	7.5564
4.442290427	7.5556
4.438487009	7.5559
4.434690097	7.5564
4.430899676	7.5588
4.42711573	7.562
4.423340197	7.5537
4.419569145	7.5442
4.415804518	7.5508
4.412046298	7.5583
4.408294471	7.5537
4.404549018	7.551
4.400809925	7.5527
4.397077175	7.5525
4.393350752	7.5566
4.389630639	7.5605
4.385916821	7.5608
4.382209282	7.5561
4.378508006	7.5549
4.374812977	7.5593
4.371124179	7.5617
4.367441596	7.5615
4.363765214	7.5718
4.360095015	7.5744
4.356430985	7.5664
4.352773108	7.5632
4.349121369	7.5669
4.345475751	7.5657
4.341836241	7.5632
4.338202821	7.562
4.334577357	7.56
4.330956072	7.5613
4.327340832	7.5613
4.323731623	7.5566
4.320128429	7.5588
4.316531235	7.5586
4.312940028	7.5544
4.30935479	7.5539
4.305775509	7.553
4.302202168	7.553
4.298634754	7.5532
4.29507325	7.5503
4.291517644	7.5505
4.287967919	7.5534
4.284424062	7.5588
4.280886058	7.5632
4.277353892	7.5608
4.27382755	7.5574
4.270307018	7.5554
4.266792281	7.562
4.263283325	7.57
4.259780136	7.5796
4.256282699	7.5805
4.252791	7.571
4.249306832	7.5666
4.245826565	7.5737
4.242351994	7.5764
4.238883105	7.5791
4.235419885	7.581
4.231962319	7.5813
4.228510393	7.5747
4.225064094	7.5766
4.221623408	7.5835
4.218188322	7.5769
4.214758821	7.573
4.211334892	7.5666
4.207916522	7.5632
4.204503696	7.5605
4.201096402	7.5574
4.197694626	7.5574
4.194300114	7.5537
4.190909331	7.5596
4.187524026	7.5578
4.184144186	7.5505
4.180769797	7.5476
4.177400846	7.5461
4.174037321	7.5393
4.170679208	7.5329
4.167326493	7.5359
4.163979165	7.53
4.16063721	7.5239
4.157300615	7.5166
4.153969367	7.5095
4.150643454	7.5071
4.147322862	7.5034
4.144007579	7.5034
4.140697592	7.5
4.137392888	7.4892
4.134093455	7.4743
4.130799281	7.4653
4.127510352	7.4636
4.124226656	7.4595
4.120948181	7.4524
4.117674914	7.4446
4.114408535	7.4377
4.111145645	7.4316
4.107887925	7.4192
4.104635365	7.4075
4.101387951	7.3982
4.098145671	7.3957
4.094908514	7.3843
4.091676466	7.3762
4.088449517	7.3703
4.085227653	7.3616
4.082010864	7.3567
4.078799136	7.3508
4.075592459	7.3418
4.072390819	7.3303
4.069194206	7.324
4.066002607	7.3262
4.062816011	7.3227
4.059634406	7.3117
4.056457779	7.3149
4.053286121	7.3147
4.050119418	7.3022
4.046957659	7.3015
4.043800833	7.3076
4.040648928	7.3017
4.037503563	7.3034
4.034361463	7.3081
4.031224251	7.3086
4.028091913	7.3078
4.024964439	7.3127
4.021841819	7.3081
4.018724039	7.2969
4.01561109	7.3052
4.012502959	7.3174
4.009399637	7.323
4.00630111	7.3157
4.00320737	7.3135
4.000118404	7.312
3.997034201	7.3161
3.99395475	7.312
3.990880041	7.3074
3.987810062	7.3059
3.984744803	7.3074
3.981684252	7.3056
3.9786284	7.3015
3.975577234	7.2995
3.972530744	7.3022
3.96948892	7.3003
3.966451751	7.2908
3.963420797	7.2844
3.960392903	7.2832
3.957369631	7.2832
3.954350972	7.2827
3.951336915	7.2851
3.948327449	7.2888
3.945322564	7.2773
3.942322249	7.2671
3.939326493	7.2624
3.936335288	7.2588
3.933348621	7.2524
3.930366483	7.248
3.927388864	7.2439
3.924415753	7.2427
3.921447139	7.2485
3.918483014	7.2417
3.915523366	7.2351
3.912568186	7.2341
3.909617463	7.2204
3.906671188	7.2195
3.90372935	7.2156
3.900791939	7.2055
3.897858945	7.2065
3.894930359	7.2007
3.892007684	7.1858
3.889087881	7.1811
3.886172454	7.1809
3.883261396	7.1772
3.880354695	7.1653
3.877452343	7.1533
3.874554329	7.147
3.871660644	7.1357
3.868771278	7.1286
3.865886222	7.1291
3.863005465	7.1267
3.860128998	7.1199
3.857256812	7.1091
3.854388896	7.105
3.851525243	7.0984
3.848665841	7.0942
3.845812161	7.0849
3.842961232	7.081
3.840114528	7.0884
3.837272037	7.084
3.834433752	7.0837
3.831599662	7.0808
3.828769759	7.0737
3.825944033	7.0722
3.823122474	7.0674
3.820305074	7.0652
3.817491824	7.0637
3.814682714	7.0627
3.811877735	7.0576
3.809076878	7.0495
3.806280134	7.0483
3.803487494	7.0444
3.800698949	7.0346
3.797914489	7.0315
3.795134107	7.0322
3.792357792	7.0259
3.789585537	7.0176
3.786817332	7.0207
3.784053167	7.0229
3.781293036	7.0107
3.778538356	7.0066
3.77578626	7.0139
3.773038171	7.0102
3.770294079	6.9936
3.767553976	6.9858
3.764817852	6.9814
3.7620857	6.9722
3.759357511	6.9704
3.756633275	6.9697
3.753912985	6.9621
3.751196632	6.959
3.748484207	6.9626
3.745775701	6.9541
3.743071107	6.9451
3.740370416	6.9419
3.73767362	6.9372
3.734980709	6.9326
3.732291676	6.9245
3.729606512	6.9118
3.726925208	6.9028
3.724247758	6.9006
3.721574151	6.8935
3.718904381	6.8896
3.716238438	6.8811
3.713577694	6.8721
3.71091938	6.8699
3.708264869	6.862
3.705614154	6.8474
3.702967225	6.8349
3.700324074	6.8262
3.697684695	6.8225
3.695049078	6.8113
3.692417215	6.8064
3.689789099	6.8037
3.687164722	6.8
3.684544075	6.7995
3.68192715	6.7922
3.67931394	6.7793
3.676704437	6.7707
3.674098633	6.7629
3.67149652	6.7571
3.66889809	6.7436
3.666303336	6.7287
3.663712249	6.727
3.661124822	6.7261
3.658541047	6.7146
3.655960916	6.7075
3.653384422	6.7063
3.65081289	6.7021
3.648243644	6.6958
3.645678012	6.6868
3.643115986	6.676
3.640557559	6.6728
3.638002722	6.6694
3.635451469	6.6684
3.632903791	6.6565
3.630359682	6.6465
3.627819133	6.6352
3.625282138	6.6304
3.622748688	6.6301
3.620218777	6.6255
3.617692397	6.6152
3.615169541	6.6133
3.6126502	6.6206
3.610135673	6.6152
3.607623341	6.6067
3.605114504	6.5959
3.602609154	6.5884
3.600107283	6.5925
3.597608885	6.5942
3.595113953	6.5876
3.592622478	6.5845
3.590134454	6.5722
3.587649874	6.5603
3.585168731	6.5642
3.582691017	6.5737
3.580216725	6.5696
3.577745848	6.5505
3.57527838	6.5476
3.572814313	6.5454
3.57035364	6.5488
3.567896354	6.553
3.565442448	6.55
3.562991916	6.5432
3.560544749	6.5376
3.558100942	6.5481
3.555660487	6.5488
3.553223378	6.5449
3.550790868	6.5386
3.548360427	6.5349
3.545933311	6.5381
3.543509513	6.5332
3.541089027	6.5332
3.538671844	6.5303
3.53625796	6.5237
3.533847367	6.5266
3.531440058	6.5295
3.529036026	6.5317
3.526635266	6.519
3.524237769	6.5095
3.52184353	6.5171
3.519452542	6.5222
3.517064798	6.508
3.514680292	6.5017
3.512299017	6.4927
3.509920967	6.4856
3.507546135	6.4907
3.505174514	6.4914
3.502806098	6.4924
3.500440881	6.4941
3.498078855	6.499
3.495720015	6.509
3.493365575	6.508
3.491013085	6.5032
3.488663762	6.488
3.486317598	6.4814
3.483974588	6.4922
3.481634725	6.4922
3.479298003	6.4836
3.476964415	6.4831
3.474633956	6.4856
3.472306619	6.4919
3.469982397	6.4851
3.467661284	6.4773
3.465343275	6.4787
3.463028363	6.4741
3.460716541	6.467
3.458407804	6.4646
3.456102146	6.4619
3.453799559	6.4587
3.451500039	6.4516
3.449203579	6.4477
3.446910172	6.4492
3.444619814	6.4548
3.442332497	6.4485
3.440048216	6.4355
3.437768146	6.4321
3.435489916	6.427
3.433214704	6.4258
3.430942504	6.4346
3.428673309	6.4426
3.426407114	6.4372
3.424143913	6.4263
3.421883699	6.4209
3.419626467	6.4316
3.417372212	6.4355
3.415120926	6.4348
3.412872605	6.4358
3.410627242	6.4346
3.408384831	6.4277
3.406145367	6.4299
3.403908845	6.4287
3.401675257	6.4216
3.399444599	6.4216
3.397216864	6.4131
3.394992047	6.4072
3.392770143	6.4172
3.390551144	6.4231
3.388335047	6.4079
3.386121844	6.4065
3.383912676	6.4106
3.381705245	6.404
3.379500692	6.4038
3.377299012	6.4101
3.375100198	6.417
3.372904246	6.4175
3.370711149	6.4075
3.368520903	6.4031
3.366333501	6.4009
3.364148938	6.3923
3.361967208	6.3821
3.359788306	6.3826
3.357612227	6.3782
3.355438965	6.3652
3.353268515	6.3618
3.35110087	6.3645
3.348937148	6.3618
3.346775098	6.3547
3.344615837	6.3423
3.342459362	6.3413
3.340305665	6.341
3.338154741	6.3393
3.336006587	6.3442
3.333861195	6.3362
3.33171856	6.3232
3.329578678	6.3135
3.327441544	6.3164
3.32530715	6.3147
3.323175494	6.3098
3.321046568	6.3042
3.318920368	6.2932
3.31679689	6.2807
3.314676126	6.2837
3.312558073	6.2873
3.310442725	6.2851
3.308330077	6.2761
3.306220124	6.2864
3.304112861	6.2898
3.302008281	6.2732
3.299906382	6.2607
3.297808244	6.2576
3.295711686	6.2544
3.293617792	6.2527
3.291526557	6.2483
3.289437976	6.2378
3.287352045	6.2358
3.285268756	6.2366
3.283188107	6.2248
3.281110091	6.2243
3.279034705	6.2317
3.276961942	6.2202
3.274891798	6.209
3.272824267	6.2117
3.270759346	6.2041
3.268697029	6.1987
3.26663731	6.1936
3.264580186	6.1804
3.262525652	6.1719
3.260473701	6.1692
3.25842433	6.1606
3.256377534	6.147
3.254333308	6.1416
3.252291646	6.1333
3.250252545	6.1191
3.248217054	6.0979
3.246183057	6.0898
3.244151606	6.0901
3.242122696	6.074
3.240096322	6.0522
3.238072479	6.0298
3.236051163	6.0139
3.234032369	6.0076
3.232016093	5.9912
3.230002329	5.9685
3.227991073	5.9458
3.22598232	5.9255
3.223976065	5.9062
3.221972305	5.876
3.219971033	5.8437
3.217972246	5.8237
3.215975939	5.8115
3.213982108	5.789
3.211990747	5.7585
3.210001852	5.7429
3.208015419	5.7192
3.206031443	5.696
3.204049919	5.6733
3.202070843	5.6492
3.200095235	5.6289
3.19812104	5.6108
3.196149279	5.5925
3.194179949	5.5713
3.192213043	5.5442
3.190248559	5.5264
3.18828649	5.5163
3.186326834	5.5061
3.184369586	5.4827
3.18241474	5.4553
3.180462293	5.4414
3.17851224	5.4328
3.176564577	5.4145
3.1746193	5.3992
3.172676403	5.3877
3.170735883	5.3755
3.168797736	5.3598
3.166861956	5.3496
3.164928541	5.3445
3.162997484	5.3323
3.161068783	5.3169
3.159142432	5.3081
3.157218427	5.291
3.155296765	5.2698
3.153378435	5.2602
3.151461443	5.2527
3.14954678	5.2461
3.147634443	5.2407
3.145724426	5.2234
3.143816726	5.2114
3.141911338	5.2097
3.140008258	5.2131
3.138107483	5.1955
3.136209007	5.1753
3.134312827	5.1682
3.132418938	5.1775
3.130527337	5.1782
3.128638019	5.1682
3.126750981	5.1621
3.124866217	5.1572
3.122984699	5.1562
3.121104471	5.146
3.119226507	5.1343
3.1173508	5.1333
3.115477349	5.1291
3.113606148	5.1296
3.111737193	5.1191
3.10987048	5.1177
3.108006006	5.1182
3.106143766	5.1216
3.104283756	5.115
3.102425973	5.1133
3.100570412	5.1089
3.098717069	5.1018
3.096865941	5.0998
3.095017023	5.105
3.093170311	5.1003
3.091325802	5.0918
3.089483491	5.0928
3.087643375	5.0823
3.085805449	5.074
3.08396971	5.083
3.082136155	5.0832
3.080304778	5.083
3.078476524	5.0791
3.076649492	5.083
3.074824627	5.0815
3.073001926	5.0803
3.071181385	5.0842
3.069363	5.0793
3.067546766	5.0808
3.065732681	5.0845
3.06392074	5.084
3.06211094	5.0845
3.060303276	5.0864
3.058497745	5.0879
3.056694344	5.0979
3.054893068	5.0967
3.053093914	5.1006
3.051296877	5.1079
3.049501955	5.1067
3.047709144	5.1013
3.045918439	5.1003
3.044129837	5.1069
3.042343335	5.1106
3.040558928	5.1172
3.038776613	5.1211
3.036996386	5.1326
3.035219166	5.1421
3.033443104	5.1411
3.031669119	5.1379
3.029897208	5.1518
3.028127367	5.1645
3.026359592	5.175
3.02459388	5.1758
3.022830228	5.1658
3.021068631	5.1738
3.019309085	5.1853
3.017551589	5.1831
3.015796137	5.1914
3.014042726	5.2036
3.012291354	5.2012
3.010542015	5.2029
3.008794707	5.2104
3.007049426	5.2178
3.005306169	5.2251
3.003564931	5.2373
3.00182571	5.2314
3.000088503	5.2314
2.998353304	5.2309
2.996620112	5.2544
2.994888923	5.2786
2.993160628	5.2703
2.991433432	5.2685
2.989708228	5.2732
2.987985013	5.272
2.986263784	5.2788
2.984544536	5.3013
2.982827267	5.3164
2.981111973	5.3171
2.97939865	5.3181
2.977687296	5.3237
2.975977906	5.3296
2.974270478	5.3367
2.972565009	5.3357
2.970861493	5.3318
2.96915993	5.3464
2.967460314	5.3603
2.965763522	5.3711
2.964067792	5.3657
2.962373999	5.3713
2.960682141	5.3804
2.958992215	5.3816
2.957304216	5.385
2.955618142	5.4026
2.95393399	5.4197
2.952251756	5.4292
2.950571437	5.4407
2.94889303	5.4363
2.947216531	5.4297
2.945541937	5.4521
2.943869245	5.4661
2.942198452	5.4661
2.940529554	5.4785
2.938862549	5.4929
2.937197432	5.5054
2.935534201	5.509
2.933872853	5.5115
2.932213384	5.5176
2.930555792	5.5227
2.928900072	5.5342
2.927246222	5.5495
2.925595095	5.5574
2.923944975	5.571
2.922296715	5.5793
2.920650312	5.5864
2.919005763	5.5871
2.917363066	5.6037
2.915722216	5.6194
2.91408321	5.6208
2.912446047	5.623
2.910810722	5.6299
2.909177232	5.6362
2.907545575	5.6614
2.905915747	5.685
2.904287745	5.6963
2.902661566	5.706
2.901037208	5.7102
2.899414666	5.7048
2.897793938	5.7209
2.896175022	5.7461
2.894557913	5.7527
2.892942609	5.7544
2.891329106	5.7764
2.889717403	5.8015
2.888107495	5.8035
2.886500214	5.8074
2.884893888	5.812
2.883289349	5.8188
2.881686594	5.8386
2.880085619	5.8762
2.878486423	5.8887
2.876889001	5.8762
2.875293352	5.8706
2.873699471	5.8945
2.872107357	5.9167
2.870517006	5.927
2.868928415	5.9377
2.867341582	5.9458
2.865756502	5.9631
2.864173175	5.9836
2.862591596	5.9858
2.861011762	5.9985
2.859433672	6.0254
2.857857321	6.0408
2.856282708	6.0493
2.854709829	6.0647
2.853138681	6.0771
2.851569261	6.0913
2.850001568	6.1135
2.848436408	6.1372
2.846872156	6.1496
2.845309621	6.1528
2.8437488	6.1633
2.842189691	6.1658
2.840632291	6.175
2.839076596	6.1909
2.837522604	6.2068
2.835970313	6.2158
2.834419719	6.2265
2.83287082	6.2446
2.831323613	6.2663
2.829778094	6.2861
2.828234263	6.2988
2.826692114	6.3164
2.825151647	6.3286
2.823612858	6.3401
2.822075744	6.3576
2.820540303	6.3811
2.819006531	6.3992
2.817474427	6.406
2.815943987	6.4267
2.81441521	6.4421
2.812888091	6.4607
2.811363418	6.48
2.809839609	6.487
2.80831745	6.4978
2.806796939	6.5276
2.805278075	6.5422
2.803760853	6.54
2.802245271	6.5701
2.800731327	6.5998
2.799219018	6.6113
2.797708341	6.6181
2.796199294	6.6445
2.794691874	6.6592
2.793186078	6.6621
2.791681905	6.675
2.79017935	6.7007
2.788678412	6.7222
2.787179865	6.75
2.785682151	6.7659
2.784186046	6.7888
2.782691547	6.8078
2.781198652	6.8205
2.779707358	6.8445
2.778217662	6.8686
2.776729562	6.8887
2.775243056	6.9057
2.77375814	6.917
2.772274812	6.9475
2.77079307	6.9927
2.769312911	7.0159
2.767834333	7.0312
2.766357333	7.0459
2.764881908	7.0691
2.763408056	7.0925
2.761935774	7.104
2.760465061	7.1321
2.758995913	7.1692
2.757528328	7.1809
2.756062304	7.1977
2.754597837	7.2409
2.753134926	7.2788
2.751674325	7.2976
2.750214517	7.3342
2.748756257	7.3701
2.747299542	7.4004
2.74584437	7.4324
2.74439074	7.4514
2.742938647	7.4692
2.741488091	7.5058
2.740039067	7.5295
2.738591575	7.5593
2.737145611	7.5879
2.735701174	7.6272
2.73425826	7.657
2.732816867	7.6909
2.731376994	7.7322
2.729938636	7.7695
2.728501793	7.8047
2.727066462	7.8222
2.72563264	7.8396
2.724200325	7.8584
2.722769514	7.9106
2.721340206	7.9494
2.719912397	7.9658
2.718486086	7.9966
2.717062008	8.0188
2.715638684	8.0456
2.714216851	8.0832
2.712796505	8.1142
2.711377646	8.1274
2.709960269	8.1433
2.708544374	8.1555
2.707129958	8.1916
2.705717018	8.2309
2.704305552	8.2409
2.702895558	8.2392
2.701487034	8.2563
2.700079976	8.282
2.698674384	8.2998
2.697270255	8.321
2.695867585	8.3498
2.694466374	8.3694
2.693066619	8.3921
2.691668318	8.414
2.690271467	8.4282
2.688876066	8.4385
2.687482111	8.4416
2.686089602	8.4585
2.684698534	8.5034
2.683309626	8.5368
2.681921436	8.5395
2.680534681	8.5593
2.679149359	8.572
2.677765469	8.5823
2.676383008	8.5942
2.675001973	8.6396
2.673622363	8.667
2.672244175	8.6675
2.670867407	8.6604
2.669492057	8.685
2.668118123	8.7239
2.666745602	8.7146
2.665374493	8.7143
2.664004793	8.7195
2.6626365	8.7209
2.66127032	8.7461
2.659904834	8.7866
2.658540748	8.8054
2.657178061	8.813
2.65581677	8.8227
2.654456873	8.8398
2.653098368	8.8501
2.651741253	8.8699
2.650385525	8.9006
2.649031183	8.9211
2.647678224	8.9197
2.646326647	8.9463
2.644976449	8.949
2.643627628	8.9446
2.642280182	8.9524
2.640934109	8.9714
2.639589407	8.9868
2.638246073	9.0146
2.636904106	9.0173
2.635563503	9.0166
2.634224263	9.0298
2.632886383	9.0427
2.631549862	9.0635
2.630214697	9.0625
2.628881577	9.0752
2.627549117	9.084
2.626218007	9.0893
2.624888245	9.1186
2.62355983	9.1201
2.622232758	9.1191
2.620907028	9.1113
2.619582638	9.1367
2.618259585	9.1599
2.616937869	9.1596
2.615617486	9.1723
2.614298435	9.1887
2.612980713	9.1821
2.61166432	9.1902
2.610349252	9.1753
2.609035507	9.1762
2.607723085	9.1948
2.606411982	9.1941
2.605102197	9.1985
2.603793727	9.2094
2.602486572	9.2204
2.601180728	9.2412
2.599876194	9.2475
2.598572968	9.248
2.597271722	9.2485
2.595971105	9.2583
2.59467179	9.2468
2.593373774	9.2585
2.592077057	9.2656
2.590781636	9.2654
2.589487509	9.2805
2.588194675	9.2988
2.58690313	9.3076
2.585612874	9.332
2.584323905	9.313
2.58303622	9.2732
2.581749817	9.2949
2.580464695	9.3193
2.579180852	9.3315
2.577898286	9.3086
2.576616995	9.3081
2.575336976	9.3213
2.574058229	9.3193
2.572780751	9.3186
2.571504541	9.3061
2.570229596	9.2973
2.568955915	9.2876
2.567683495	9.2944
2.566412994	9.3022
2.565143091	9.2969
2.563874445	9.2873
2.562607053	9.2851
2.561340913	9.2871
2.560076024	9.2866
2.558812384	9.2673
2.55754999	9.2517
2.556288841	9.2602
2.555028936	9.2553
2.553770272	9.2324
2.552512847	9.2197
2.55125666	9.2141
2.550001709	9.2026
2.548747991	9.2009
2.547495506	9.1819
2.546244252	9.1679
2.544994225	9.1704
2.543745426	9.167
2.542497852	9.1491
2.5412515	9.1274
2.54000637	9.1255
2.53876246	9.1194
2.537519767	9.112
2.536278934	9.0908
2.535038671	9.0898
2.53379962	9.0844
2.53256178	9.0508
2.531325149	9.06
2.530089725	9.0669
2.528855506	9.0405
2.52762249	9.0132
2.526390677	8.9995
2.525160064	8.9995
2.523930648	8.9873
2.52270243	8.9712
2.521475406	8.9773
2.520249575	8.9831
2.519024936	8.9863
2.517801486	9.0105
2.516579857	8.9975
2.515358781	8.9809
2.514138889	8.9858
2.512920179	8.9878
2.511702651	8.9809
2.510486301	8.9992
2.50927113	8.9848
2.508057134	8.9682
2.506844312	8.9834
2.505632662	8.9853
2.504422183	8.977
2.503212874	8.9634
2.502004731	8.9629
2.500797754	8.9697
2.499591942	8.9975
2.498387291	9.0139
2.497183801	9.0288
2.49598147	9.0342
2.494780296	9.0117
2.493580278	8.9807
2.492381413	9.0112
2.491183701	9.0386
2.489987139	9.0239
2.488791726	9.0141
2.48759808	9.0317
2.486404959	9.0488
2.485212983	9.041
2.484022149	9.0437
2.482832455	9.0595
2.4816439	9.0657
2.480456483	9.0678
2.479270202	9.0835
2.478085055	9.0874
2.47690104	9.0854
2.475718156	9.1147
2.474536402	9.1118
2.473355775	9.1101
2.472176274	9.1133
2.470997898	9.0903
2.469820644	9.103
2.468644512	9.1147
2.467469499	9.0976
2.466295604	9.0805
2.465122826	9.0874
2.463951163	9.0888
2.462780612	9.0996
2.461611174	9.0981
2.460442845	9.1057
2.45927623	9.103
2.458110116	9.1172
2.456945108	9.1128
2.455781204	9.1025
2.454618401	9.103
2.4534567	9.1035
2.452296097	9.1086
2.451136592	9.1103
2.449978183	9.1045
2.448820868	9.0923
2.447664646	9.0434
2.446509516	9.0044
2.445355475	9.0288
2.444202523	9.0488
2.443050657	9.0263
2.441899876	9.0061
2.440750179	8.9975
2.439601564	9.0171
2.43845403	9.0083
2.437307575	8.9983
2.436162197	8.9848
2.435017895	8.9746
2.433874668	8.9658
2.432732513	8.9472
2.431592022	8.9585
2.430452008	8.9736
2.429313063	8.9477
2.428175185	8.9389
2.427038372	8.9673
2.425902624	8.9809
2.424767938	8.9624
2.423634312	8.9643
2.422501747	8.9419
2.421370239	8.9306
2.420239788	8.9507
2.419110392	8.9531
2.417982049	8.9096
2.416854758	8.9004
2.415728518	8.938
2.414603328	8.9785
2.413479185	8.9834
2.412356088	8.9692
2.411234036	8.9575
2.410113027	8.9748
2.40899306	9.0171
2.407874134	9.0259
2.406756246	9.0224
2.405639396	9.0244
2.40452416	9.0234
2.40340938	9.0346
2.402295634	9.0615
2.401182919	9.0586
2.400071234	9.061
2.398960578	9.0923
2.39785095	9.1211
2.396742348	9.1401
2.39563477	9.1679
2.394528216	9.2036
2.393422683	9.2353
2.392318171	9.2397
2.391214677	9.2495
2.390112201	9.2612
2.389010742	9.2886
2.387910297	9.3183
2.386811435	9.3354
2.385713014	9.3598
2.384615605	9.352
2.383519204	9.3447
2.382423811	9.3813
2.381329425	9.4287
2.380236043	9.4394
2.379143665	9.4565
2.37805229	9.4814
2.376961915	9.4887
2.375872539	9.5117
2.374784162	9.5122
2.373696781	9.5014
2.372610396	9.5049
2.371525004	9.5102
2.370440606	9.5254
2.369357198	9.5227
2.368274781	9.5017
2.367193351	9.5305
2.366112909	9.5913
2.365033453	9.5959
2.363954982	9.5732
2.362877493	9.5654
2.361800987	9.6015
2.360726018	9.6125
2.35965147	9.6145
2.3585779	9.6086
2.357505307	9.6357
2.356433688	9.6604
2.355363044	9.6364
2.354293372	9.6169
2.353224671	9.6445
2.35215694	9.6684
2.351090177	9.675
2.350024382	9.6689
2.348959552	9.6782
2.347895687	9.6821
2.346832785	9.7026
2.345770845	9.7065
2.344709866	9.6789
2.343649846	9.6738
2.342590784	9.6567
2.341532678	9.6577
2.340475528	9.6655
2.339419333	9.6721
2.33836409	9.6894
2.337309798	9.7221
2.336256457	9.7016
2.335204611	9.6865
2.334153166	9.7043
2.333102667	9.7073
2.332053114	9.7009
2.331004504	9.6914
2.329956838	9.6943
2.328910112	9.7226
2.327864326	9.7392
2.32681948	9.7365
2.325775571	9.7309
2.324732598	9.7212
2.32369056	9.7224
2.322649456	9.7448
2.321609284	9.7566
2.320570043	9.7722
2.319531733	9.7846
2.318494351	9.7922
2.317457897	9.7756
2.316422369	9.7551
2.315387766	9.7822
2.314354087	9.7798
2.31332133	9.7832
2.312289495	9.7868
2.31125858	9.7881
2.310229117	9.8115
2.309200038	9.8198
2.308171875	9.8115
2.307144627	9.8066
2.306118293	9.8098
2.305092872	9.8115
2.304068363	9.811
2.303044763	9.8276
2.302022073	9.8244
2.301000291	9.8391
2.299979415	9.8384
2.298959445	9.8459
2.297940379	9.8271
2.296922216	9.8449
2.295904955	9.8772
2.294888595	9.8559
2.29387366	9.8413
2.292859097	9.8564
2.291845431	9.832
2.29083266	9.852
2.289820785	9.8801
2.288809803	9.8752
2.287799713	9.843
2.286790515	9.8432
2.285782206	9.8652
2.284774786	9.8606
2.283768254	9.8386
2.282762608	9.8374
2.281757848	9.875
2.280753972	9.8952
2.279750978	9.8454
2.278748867	9.8567
2.277747636	9.8999
2.276747284	9.8908
2.275747811	9.8716
2.274749215	9.875
2.273751494	9.9043
2.272754649	9.9048
2.271758677	9.9226
2.270763578	9.906
2.269769866	9.9106
2.268776508	9.915
2.267784019	9.9372
2.266792398	9.9487
2.265801644	9.9326
2.264811756	9.9111
2.263822732	9.9214
2.262834571	9.9282
2.261847273	9.9182
2.260860836	9.9511
2.259875259	9.9531
2.258890541	9.9468
2.257906681	9.9565
2.256923678	9.9455
2.25594153	9.959
2.254960236	9.924
2.253979796	9.9331
2.253000208	9.9389
2.252021471	9.9563
2.251043584	9.9292
2.250066546	9.9218
2.249090355	9.9543
2.248115012	9.9497
2.247140514	9.9458
2.246167365	9.9551
2.245194554	9.9521
2.244222586	9.9712
2.243251458	10.0029
2.242281171	9.9914
2.241311723	9.9856
2.240343113	9.9826
2.23937534	9.9922
2.238408402	10.0259
2.237442299	10.0451
2.23647703	10.0346
2.235512593	10.0246
2.234548988	10.0407
2.233586213	10.05
2.232624267	10.039
2.231663149	10.0161
2.230702859	10.0288
2.229743394	10.049
2.228784755	10.0478
2.22782694	10.0197
2.226869947	10.011
2.225913777	10.0298
2.224958427	10.0761
2.224003896	10.094
2.223050679	10.092
2.222097785	10.0881
2.221145707	10.093
2.220194445	10.0949
2.219243997	10.0832
2.218294362	10.0805
2.21734554	10.0913
2.21639753	10.1108
2.215450329	10.0959
2.214503938	10.0735
2.213558355	10.0932
2.212613579	10.1176
2.211669609	10.1086
2.210726445	10.0842
2.209784084	10.1037
2.208842527	10.1333
2.207901771	10.1274
2.206961817	10.1211
2.206022662	10.1028
2.205084307	10.1008
2.204146749	10.1176
2.203209989	10.1098
2.202274024	10.122
2.201338854	10.124
2.200404963	10.1181
2.199471379	10.133
2.198538587	10.1347
2.197606587	10.1235
2.196675376	10.1484
2.195744954	10.1623
2.194815319	10.1516
2.193886472	10.207
2.192958411	10.1994
2.192031134	10.185
2.191104641	10.1689
2.190178931	10.1565
2.189254003	10.146
2.188329856	10.1616
2.187406488	10.1606
2.1864839	10.1504
2.185562567	10.1526
2.184641533	10.1513
2.183721275	10.1733
2.182801792	10.177
2.181883083	10.1946
2.180965147	10.1977
2.180047983	10.1526
2.17913159	10.1606
2.178215967	10.1887
2.177301113	10.1946
2.176387028	10.1924
2.175473709	10.2099
2.174561157	10.1936
2.17364937	10.1811
2.172738348	10.1653
2.171828089	10.1906
2.170918592	10.2163
2.170009856	10.2251
2.169101881	10.2036
2.168194666	10.2041
2.167288209	10.2202
2.166382509	10.2192
2.165477567	10.2329
2.16457338	10.2461
2.163670416	10.2666
2.162767737	10.2392
2.161865811	10.2177
2.160964637	10.2561
2.160064214	10.2485
2.159164542	10.2395
2.158265618	10.249
2.157367442	10.2466
2.156470014	10.25
2.155573332	10.218
2.154677395	10.2236
2.153782203	10.2153
2.152887754	10.2016
2.151994048	10.2217
2.151101084	10.2383
2.150208861	10.2622
2.149317377	10.2746
2.148426632	10.2307
2.147536625	10.2158
2.146647355	10.2119
2.145758822	10.209
2.144871024	10.2295
2.14398396	10.2636
2.143097629	10.2636
2.14221249	10.2436
2.141327623	10.2297
2.140443487	10.291
2.139560081	10.3051
2.138677403	10.2466
2.137795454	10.2383
2.136914232	10.2763
2.136033736	10.2334
2.135153965	10.2026
2.134274919	10.2158
2.133396596	10.2287
2.132518995	10.2502
2.131642117	10.2444
2.130765959	10.2529
2.129890521	10.2812
2.129015803	10.299
2.128141802	10.2707
2.127268519	10.2422
2.126395952	10.2705
2.125524101	10.302
2.124652964	10.2766
2.123782542	10.3017
2.122912832	10.3271
2.122043834	10.3381
2.121175997	10.303
2.12030842	10.3032
2.119441553	10.3315
2.118575394	10.3276
2.117709942	10.299
2.116845198	10.2385
2.115981159	10.2114
2.115117826	10.2607
2.114255197	10.2988
2.113393271	10.251
2.112532047	10.2422
2.111671525	10.2795
2.110811704	10.3056
2.109952583	10.2942
2.109094161	10.2444
2.108236437	10.2209
2.107379855	10.2578
2.106523524	10.2597
2.105667889	10.2251
2.104812949	10.25
2.103958703	10.2219
2.103105151	10.1933
2.10225229	10.228
2.101400121	10.2881
2.100548642	10.2785
2.099697853	10.2358
2.098847754	10.2251
2.097998342	10.251
2.097149617	10.2431
2.096301579	10.247
2.095454226	10.2715
2.094607559	10.2522
2.093761575	10.2373
2.092916274	10.2307
2.092071655	10.2317
2.091227718	10.2451
2.090384461	10.2746
2.089541885	10.2715
2.088699987	10.2671
2.087858767	10.2842
2.08701866	10.2463
2.086178794	10.2434
2.085339604	10.2959
2.084501088	10.2881
2.083663247	10.2661
2.082826078	10.2441
2.081989583	10.2148
2.081153758	10.2236
2.080318605	10.2541
2.079484122	10.2529
