Repository: orfeotoolbox/OTB

The JHU site is arranged in a hierarchial directory structure. At the top level
is the owner (JHU), at the next level is the instrument (becknic and nicolet). The nicolet 
is spectrometer, the becknic indicates the subsequent data are "seamless" spectra coming from 
the beckman and nicolet and covering the combined wavelength range of the two instruments.
The next level is the type (e.g. lunar, manmade, rocks, etc.) and the next level is the 
class (e.g. igneous, metamorphic, sedimentary). Note not all the types have classes. At 
next level is the particle size (again not all classes have several particle size). At the
lowest level are 2 subdirectories (anc and txt).

File: Data/BD-CNES/JHU/nicolet/minerals/Inosilicate/txt/augite1c.txt
Name: Augite (Ca,Na)(Mg,Fe,Al,Ti)(Si,Al)2O6
Type:  Mineral
Class:  Silicates
Subclass:  Inosilicates (Pyroxene Group - single chain)
Particle Size: Coarse  (74-250 Micrometers)
Sample No.:  augite.1
Owner:  JHU
Wavelength Range:  IR
Origin:  Sample from Monteagle Township, Hostings Co., Ontario, 
Canada via the Smithsonian (sample no. NMNH 117461). 
Description: Sample consisted of  fragments of well-formed crystal(s), 
with some surface contamination by calcite.  Small grains were deep, 
translucent green and generally clear and unaltered.  The powdered 
sample was washed in dilute HCl to remove residual calcite, but an 
extremely weak carbonate band is still seen in the spectrum of the 
75-250 micrometers size range near 4.0 micrometers.
Measurement:  Bidirectional reflectance 
First Column:  X
Second Column:  Y  
X Units:  Wavelength (micrometers)
Y Units:  Reflectance (percent)
First X Value:  25.0442
Last X Value:  2.079
Number of X Values:  2287
Additional Information: augite1a.txt

25.04420302	4.6606
24.9237955	4.4416
24.80454022	4.5708
24.68642074	4.4868
24.5694209	4.2734
24.45358465	4.0547
24.3387763	3.7681
24.22504094	3.7314
24.11236361	3.6133
24.00072962	3.4726
23.89012454	3.4841
23.78053421	3.5989
23.67194472	3.7273
23.56434244	3.7856
23.45771395	3.8484
23.35204611	3.9028
23.24732598	3.9311
23.14354087	4.03
23.04067832	4.1619
22.93872607	4.239
22.83767211	4.4321
22.7375046	4.6455
22.63821194	4.8703
22.53978272	5.0298
22.44220571	5.1887
22.3454699	5.3618
22.24956446	5.4787
22.15447875	5.584
22.06020229	5.8064
21.96677306	5.967
21.87408402	6.0417
21.7821739	6.1528
21.69103293	6.3552
21.60065148	6.4939
21.5110201	6.5581
21.42212949	6.656
21.33397051	6.7678
21.24653416	6.7959
21.15981159	6.7773
21.0737941	6.7317
20.98847313	6.6343
20.90384024	6.488
20.81988716	6.2305
20.73660571	6.0127
20.65398787	5.9441
20.57202575	5.9075
20.49071156	5.8701
20.41003766	5.9468
20.3299965	6.0456
20.25058069	6.1152
20.1717829	6.2436
20.09359597	6.3679
20.01601281	6.4897
19.93906621	6.644
19.8626695	6.8584
19.78685599	6.9956
19.71161901	7.104
19.63695203	7.2285
19.56284859	7.3298
19.48930232	7.4392
19.41630698	7.5366
19.34385639	7.6545
19.27194448	7.7021
19.20056526	7.7348
19.12971284	7.8506
19.05938141	7.9136
18.98956523	7.8965
18.92025868	7.9331
18.85145618	8.0696
18.78315226	8.1452
18.71534153	8.1387
18.64801865	8.1809
18.58117838	8.2583
18.51481556	8.2817
18.44892507	8.2876
18.38350191	8.269
18.31854111	8.23
18.25407111	8.1423
18.19002023	8.0625
18.12641726	7.987
18.06325753	7.8415
18.00053642	7.6343
17.93824937	7.4294
17.8763919	7.2065
17.81495958	6.9424
17.75394803	6.636
17.69335296	6.2832
17.63317011	5.9404
17.57339529	5.5444
17.51402436	5.185
17.45505324	4.8232
17.39647791	4.4006
17.3382944	3.9778
17.28049878	3.6384
17.2230872	3.2737
17.16605584	2.9053
17.10940093	2.6103
17.05311876	2.3403
16.99720566	2.082
16.94165801	1.8201
16.88647225	1.626
16.83167317	1.5271
16.77720046	1.4717
16.72307919	1.3867
16.66930597	1.3398
16.61587747	1.3279
16.56279037	1.3623
16.51004141	1.3872
16.45762737	1.4102
16.40554507	1.4324
16.35379138	1.4553
16.30236319	1.5015
16.25125744	1.5469
16.20047111	1.6038
16.15000121	1.646
16.0998448	1.6963
16.04999896	1.7793
16.00048641	1.8611
15.95125297	1.8994
15.90232158	1.937
15.85368947	2.0134
15.80535391	2.0322
15.75731218	2.0393
15.70956162	2.0059
15.6620996	1.9431
15.61492349	1.8335
15.56803074	1.6965
15.52141878	1.5957
15.47508511	1.5439
15.42902725	1.5127
15.38324273	1.5161
15.33772913	1.5554
15.29248405	1.583
15.24750513	1.6133
15.20279002	1.645
15.1583364	1.6953
15.114142	1.7234
15.07020455	1.7847
15.02652181	1.8552
14.98309158	1.8752
14.93991168	1.9082
14.89700213	1.9031
14.85431629	1.8523
14.81187438	1.803
14.76967431	1.7131
14.72771402	1.6377
14.68599147	1.6101
14.64450465	1.5703
14.60325156	1.5652
14.56223023	1.5845
14.52143873	1.5984
14.48087511	1.5969
14.44053748	1.6091
14.40042395	1.657
14.36053266	1.6892
14.32086177	1.6755
14.28140946	1.6514
14.24217393	1.668
14.20315338	1.718
14.16434607	1.739
14.12575025	1.7312
14.0873642	1.7222
14.0491862	1.7483
14.01121458	1.7607
13.97344765	1.7668
13.93590321	1.7873
13.89854065	1.8264
13.8613779	1.8279
13.82441336	1.8398
13.78764544	1.873
13.75107258	1.8892
13.71469324	1.8953
13.67850587	1.9038
13.64250897	1.9219
13.60670103	1.916
13.57108057	1.916
13.53564612	1.9307
13.50039624	1.949
13.46532947	1.9648
13.4304444	1.9773
13.39573962	1.9748
13.36121373	1.9768
13.32686536	2.0142
13.29269314	2.0298
13.25869572	2.0557
13.22487175	2.0554
13.19121992	2.0486
13.15773892	2.0894
13.12442745	2.1155
13.09130135	2.1145
13.05832501	2.1055
13.02551438	2.1123
12.99286821	2.1616
12.96038529	2.1714
12.92806437	2.167
12.89590426	2.176
12.86390376	2.1777
12.83206168	2.1797
12.80037684	2.2075
12.7688481	2.2253
12.73747429	2.2305
12.70625427	2.2451
12.67518693	2.2651
12.64427113	2.2976
12.61350579	2.3201
12.58290562	2.3477
12.55243781	2.3757
12.52211719	2.3801
12.4919427	2.3757
12.46191328	2.4138
12.43202789	2.4673
12.40228549	2.4792
12.37268507	2.479
12.34322561	2.4966
12.31390609	2.5361
12.28472554	2.5564
12.25568296	2.5635
12.22677738	2.5903
12.19800782	2.6423
12.16937334	2.6697
12.14087298	2.6802
12.1125058	2.7109
12.08427087	2.7568
12.05616727	2.8039
12.02819409	2.8611
12.00035041	2.9075
11.97263534	2.9687
11.945048	3.0466
11.9175875	3.1177
11.8902671	3.2236
11.86305761	3.3242
11.83597236	3.4385
11.80901051	3.6072
11.78217122	3.7568
11.75545365	3.8896
11.72885698	4.0647
11.70238038	4.2346
11.67602305	4.3806
11.64978419	4.5181
11.62366299	4.6194
11.59765866	4.7168
11.57177043	4.8225
11.54599752	4.9275
11.52033916	5.0024
11.49479458	5.064
11.46936304	5.113
11.44404378	5.1653
11.41883606	5.2283
11.39373914	5.2646
11.3687523	5.2822
11.34387482	5.291
11.31910597	5.2949
11.29444505	5.3176
11.26990406	5.3418
11.24545684	5.3606
11.22111545	5.3772
11.19687921	5.4011
11.17274743	5.4258
11.14871946	5.4524
11.12479461	5.5002
11.10097222	5.5515
11.07725165	5.5998
11.05363222	5.6662
11.03011331	5.7485
11.00669427	5.8262
10.98337447	5.8955
10.96015327	5.9609
10.93703005	6.0088
10.9140042	6.0349
10.89107509	6.0229
10.86824213	5.9636
10.8455047	5.883
10.82286221	5.7641
10.80031407	5.5859
10.77785969	5.4338
10.75549848	5.3323
10.73322986	5.2786
10.71106474	5.2944
10.68897956	5.3547
10.66698525	5.417
10.64508128	5.5029
10.62326708	5.6091
10.6015421	5.688
10.5799058	5.7407
10.55835763	5.7776
10.53689705	5.8005
10.51552354	5.8147
10.49423657	5.8391
10.4730356	5.8928
10.45192012	5.9565
10.43088962	6.0005
10.40994358	6.0032
10.38908149	5.926
10.36830285	5.751
10.34760717	5.5156
10.32699394	5.2527
10.30646267	4.9595
10.28601287	4.6465
10.26564407	4.3191
10.24535578	3.9802
10.22514752	3.6392
10.20502924	3.333
10.1849796	3.0691
10.16500858	2.8689
10.14511574	2.7429
10.12530059	2.6594
10.10556271	2.636
10.08590162	2.666
10.0663169	2.7034
10.04680808	2.7412
10.02737473	2.7732
10.00801642	2.8044
9.98873271	2.8464
9.969523168	2.8816
9.950387369	2.917
9.931324888	2.9307
9.912335307	2.9497
9.893427994	2.967
9.874582922	2.9731
9.855809507	2.9817
9.83710734	2.9802
9.818476015	2.9805
9.799915133	2.9812
9.781424293	2.9802
9.7630031	2.9944
9.744651161	3.0041
9.726368087	2.9949
9.70815349	3.0005
9.690006986	3.0315
9.671928196	3.0547
9.653916739	3.0837
9.635972241	3.1296
9.618094328	3.1921
9.600282632	3.259
9.582536785	3.3406
9.564856422	3.4473
9.547241181	3.573
9.529690704	3.7087
9.512204634	3.8589
9.494782617	4.0239
9.477424301	4.2065
9.460138288	4.3935
9.4429063	4.5698
9.425736975	4.7432
9.408629972	4.8982
9.391584952	5.0369
9.374601579	5.1445
9.35767952	5.2305
9.340818443	5.3054
9.324018018	5.3679
9.307277919	5.4111
9.290597822	5.4614
9.273977405	5.508
9.257416348	5.5452
9.240914333	5.583
9.224471046	5.6162
9.208086173	5.6445
9.191759404	5.697
9.17549043	5.7361
9.159278945	5.7573
9.143124645	5.801
9.127027227	5.8506
9.110986392	5.8901
9.095001842	5.9314
9.079073281	5.9736
9.06320863	6.0295
9.04739114	6.0793
9.031628764	6.1347
9.015921215	6.198
9.000268208	6.2612
8.984669459	6.3254
8.969124685	6.3772
8.953633608	6.4133
8.93819595	6.4353
8.922811435	6.4634
8.907479789	6.491
8.89220074	6.5032
8.876974017	6.5266
8.861799353	6.5305
8.846676481	6.5002
8.831605135	6.4243
8.816585054	6.3074
8.801615977	6.1565
8.786697643	5.9629
8.771829795	5.7632
8.757012178	5.5356
8.742244536	5.2878
8.727526619	5.0415
8.712858175	4.7883
8.69824652	4.5078
8.683676252	4.2248
8.669154714	3.9416
8.654681663	3.6496
8.640256858	3.3591
8.625880055	3.083
8.611551018	2.8215
8.597269507	2.5876
8.583035287	2.3664
8.568848124	2.1555
8.554707784	1.9443
8.540614036	1.7263
8.52656665	1.5266
8.512565398	1.3437
8.498610052	1.1748
8.484700388	1.0198
8.470836182	0.8767
8.45701721	0.7588
8.443243252	0.6855
8.429514089	0.6399
8.415829502	0.6213
8.402189274	0.6165
8.388593191	0.6272
8.375041038	0.6519
8.361539594	0.6692
8.348074642	0.6877
8.334652987	0.699
8.32127442	0.7117
8.307938734	0.7334
8.294645723	0.7507
8.281395183	0.7705
8.268186911	0.7893
8.255020704	0.8037
8.241896361	0.8062
8.228813685	0.8201
8.215772476	0.8477
8.202772537	0.8711
8.189813674	0.8857
8.176895691	0.8962
8.164018395	0.9075
8.151188239	0.9158
8.138391724	0.929
8.125635323	0.9458
8.11291885	0.957
8.100242116	0.9658
8.087604937	0.9761
8.075007126	0.9929
8.062448501	1.0039
8.049928879	1.0134
8.037448078	1.0212
8.025005918	1.031
8.012602221	1.0435
8.000236807	1.0542
7.9879095	1.0566
7.975620124	1.0657
7.963368505	1.0732
7.951154468	1.085
7.938977841	1.0981
7.926838452	1.1045
7.914736131	1.1167
7.902670708	1.1323
7.890642014	1.1492
7.878649883	1.1628
7.866694148	1.1641
7.854780812	1.1738
7.842897355	1.1885
7.831049799	1.198
7.819237984	1.217
7.807461747	1.2405
7.795720929	1.2529
7.784015369	1.2632
7.772344909	1.272
7.760709391	1.2776
7.749108659	1.2905
7.737542556	1.311
7.726010929	1.3281
7.714513623	1.3394
7.703050485	1.3491
7.691621363	1.3594
7.680226106	1.3796
7.668864563	1.3867
7.657536586	1.3921
7.646242025	1.4062
7.634980733	1.4172
7.623752563	1.4314
7.61255737	1.4421
7.601395008	1.4521
7.590265333	1.4617
7.579173946	1.4741
7.568109199	1.4807
7.557076711	1.4853
7.546076342	1.4976
7.535107952	1.5132
7.524171401	1.5237
7.51326655	1.5334
7.502393263	1.5464
7.491551403	1.5581
7.480740833	1.5647
7.469961418	1.5789
7.459213023	1.5901
7.448495516	1.6033
7.437808762	1.6213
7.42715263	1.6333
7.416526989	1.6335
7.405931707	1.6338
7.395366655	1.6406
7.384831703	1.6416
7.374326724	1.6457
7.363851589	1.6575
7.353406171	1.6592
7.342990345	1.6628
7.332603984	1.6672
7.322252325	1.6704
7.311924506	1.6721
7.30162578	1.6707
7.291356025	1.6792
7.281115117	1.6848
7.270902937	1.6902
7.260719363	1.7026
7.250564275	1.7144
7.240437554	1.7258
7.230339081	1.7422
7.220268738	1.7537
7.210226408	1.761
7.200211974	1.7737
7.19022532	1.7849
7.18026633	1.7942
7.17033489	1.8091
7.160436013	1.8191
7.150559317	1.8286
7.140709829	1.8408
7.130887439	1.8589
7.121092034	1.8796
7.111323503	1.896
7.101581735	1.9102
7.091866622	1.9248
7.082178053	1.9416
7.07251592	1.9617
7.062880115	1.9819
7.053270531	2.0015
7.04368706	2.0181
7.034129597	2.0283
7.024598035	2.0398
7.01509227	2.0537
7.005612196	2.0659
6.99615771	2.0771
6.986728709	2.0852
6.977325089	2.0906
6.967946748	2.1016
6.958593585	2.1062
6.949265497	2.1072
6.939962385	2.1145
6.930688952	2.116
6.921435478	2.1096
6.912206681	2.1028
6.903002461	2.0996
6.893822721	2.0945
6.884667364	2.0818
6.875536292	2.0749
6.866429409	2.0637
6.857346618	2.0549
6.848287825	2.0566
6.839252935	2.0549
6.830241852	2.0483
6.821254483	2.0405
6.812290735	2.0378
6.803350514	2.0278
6.794433728	2.0083
6.785540285	1.991
6.776670093	1.9734
6.767823062	1.9541
6.7589991	1.9368
6.750198118	1.9189
6.741420026	1.906
6.732664735	1.8911
6.723932156	1.8745
6.715226709	1.8635
6.706539278	1.8525
6.697874296	1.8516
6.689231675	1.8484
6.680611329	1.8425
6.672013173	1.8489
6.663437121	1.8538
6.654883087	1.8467
6.646350987	1.8406
6.637840737	1.8379
6.629352253	1.8289
6.620885451	1.8152
6.612440248	1.8054
6.604016563	1.7935
6.595614312	1.7734
6.587233415	1.7546
6.578873789	1.7334
6.570535354	1.7073
6.56221803	1.6882
6.553921736	1.6736
6.545646392	1.6616
6.537391921	1.6479
6.529158241	1.6333
6.520945276	1.6208
6.512757189	1.6128
6.504585407	1.6108
6.496434107	1.6165
6.488303211	1.6186
6.480192643	1.6208
6.472102327	1.6248
6.464032186	1.6331
6.455982145	1.6404
6.44795213	1.6501
6.439942066	1.6648
6.431951879	1.6821
6.423981494	1.6912
6.416030838	1.7036
6.408099838	1.7195
6.400188422	1.7407
6.392296516	1.7607
6.384424048	1.7749
6.376570948	1.7883
6.368737143	1.8088
6.360922563	1.8159
6.353127136	1.8137
6.345350793	1.8186
6.337593464	1.824
6.329855078	1.8325
6.322139564	1.8435
6.314438848	1.8447
6.30675687	1.8457
6.29909356	1.8584
6.291448851	1.8706
6.283822676	1.8755
6.276214965	1.8862
6.268625654	1.9033
6.261054675	1.9155
6.253501961	1.9248
6.245967447	1.9336
6.238451067	1.9473
6.230952756	1.9563
6.223472449	1.959
6.21601008	1.9648
6.208565585	1.9729
6.201142747	1.9709
6.1937338	1.9563
6.186342535	1.9473
6.178968891	1.9426
6.171612803	1.9324
6.164274209	1.9189
6.156953047	1.908
6.149649255	1.8955
6.14236277	1.8831
6.135093533	1.8821
6.12784148	1.8794
6.120606552	1.8818
6.113388688	1.8982
6.106187828	1.9163
6.099003911	1.9382
6.091836878	1.9644
6.084686669	1.9875
6.077553226	2.0078
6.070436489	2.0278
6.063336399	2.0459
6.056252899	2.0549
6.049185931	2.0684
6.042135436	2.0923
6.035101357	2.1255
6.02808727	2.1626
6.021085843	2.1951
6.01410066	2.2329
6.007131667	2.279
6.000178805	2.331
5.99324202	2.3894
5.986321256	2.4504
5.979416457	2.5215
5.972527568	2.5906
5.965654534	2.6521
5.9587973	2.7275
5.951955813	2.8052
5.945130017	2.8706
5.938319859	2.9311
5.931525286	3.0029
5.924746243	3.0561
5.917982678	3.1035
5.911234538	3.1506
5.904501769	3.1746
5.89778432	3.1919
5.891082139	3.2151
5.884395172	3.2327
5.87772337	3.2444
5.871066679	3.2568
5.864428488	3.2742
5.85780186	3.2998
5.851190191	3.3247
5.84459343	3.3552
5.838011527	3.3911
5.831444431	3.4316
5.824892094	3.4768
5.818354465	3.5339
5.811831494	3.5891
5.805323133	3.6394
5.798829332	3.689
5.792350043	3.74
5.785885217	3.7856
5.779434806	3.8235
5.772998761	3.8584
5.766577035	3.8916
5.760169579	3.9314
5.753776347	3.9621
5.747397291	3.9805
5.741032364	4.0015
5.734681519	4.0234
5.728344709	4.041
5.722021888	4.0564
5.715713009	4.0632
5.709421287	4.0676
5.703140149	4.0796
5.696872816	4.0862
5.690619242	4.084
5.684379382	4.0776
5.678153192	4.0723
5.671940626	4.0691
5.66574164	4.0649
5.659556189	4.0576
5.653384229	4.0442
5.647225716	4.0312
5.641080605	4.0156
5.634948854	4.0029
5.628830419	3.9966
5.622725256	3.9802
5.616633323	3.9631
5.610557723	3.9512
5.604492113	3.9368
5.598439603	3.9192
5.592400152	3.9031
5.586373717	3.887
5.580360257	3.8704
5.574359729	3.852
5.568372092	3.8381
5.562397304	3.8303
5.556435324	3.8249
5.550486112	3.8179
5.544549625	3.8088
5.538625823	3.8005
5.532714665	3.7822
5.526816112	3.7571
5.520930122	3.7297
5.515056656	3.6933
5.509195674	3.6663
5.503347136	3.6328
5.497511002	3.5835
5.491687233	3.5425
5.48587579	3.5017
5.480076633	3.4502
5.474289725	3.4033
5.468518015	3.3628
5.462755479	3.3191
5.457005076	3.2761
5.451266765	3.2329
5.445540511	3.1848
5.439826274	3.1492
5.434124016	3.1206
5.428433701	3.0947
5.422755291	3.0622
5.417088748	3.0381
5.411434035	3.0227
5.405791116	3.0041
5.400159953	2.9809
5.394540509	2.9568
5.388932749	2.9292
5.383336635	2.9028
5.377752132	2.8757
5.372179203	2.8494
5.366617813	2.821
5.361067925	2.7905
5.355529504	2.7681
5.350002515	2.7541
5.344486921	2.7288
5.338982689	2.7075
5.333492627	2.6941
5.328011006	2.6765
5.32254064	2.6645
5.317081497	2.6487
5.31163354	2.6345
5.306196736	2.6328
5.30077105	2.6262
5.295356449	2.6194
5.289952898	2.6216
5.284560364	2.6255
5.279178813	2.6243
5.273808212	2.625
5.268448526	2.6362
5.263099724	2.6382
5.257761771	2.6355
5.252434635	2.6287
5.247118283	2.6177
5.241812682	2.6081
5.236517799	2.5984
5.231233603	2.5842
5.225960061	2.5684
5.220697141	2.5469
5.21544481	2.5173
5.210203036	2.4912
5.204974498	2.4731
5.19975374	2.4541
5.194543444	2.4297
5.189343579	2.404
5.184154115	2.3831
5.178975019	2.365
5.173806261	2.3442
5.168647809	2.3188
5.163499634	2.3032
5.158361704	2.2849
5.153233989	2.2644
5.148116459	2.248
5.143009082	2.231
5.137911829	2.2087
5.13282467	2.1902
5.127747575	2.1814
5.122680514	2.1794
5.117623458	2.1667
5.112576376	2.1509
5.107539239	2.1431
5.102512018	2.1435
5.097494683	2.1453
5.092487206	2.1445
5.087489558	2.1462
5.082504292	2.1533
5.077526209	2.1721
5.072557868	2.1924
5.06759924	2.2087
5.062650297	2.23
5.057711011	2.2556
5.052781354	2.2886
5.047861297	2.3193
5.042950812	2.3413
5.038049872	2.3606
5.033158448	2.386
5.028276513	2.4128
5.023404039	2.4307
5.018541	2.4526
5.013687367	2.469
5.008843113	2.4831
5.004010715	2.5061
4.999185133	2.5234
4.994368849	2.5259
4.989561837	2.5312
4.984764069	2.5413
4.979975518	2.5505
4.97519616	2.5598
4.970425966	2.5703
4.96566491	2.5745
4.960912967	2.574
4.95617011	2.5791
4.951436313	2.5915
4.94671155	2.603
4.941995795	2.6162
4.937289023	2.6208
4.932591209	2.6199
4.927902325	2.6267
4.923222347	2.6389
4.918551251	2.6421
4.913889009	2.6455
4.909235598	2.654
4.904590991	2.667
4.899955165	2.6833
4.895328095	2.6904
4.890712146	2.7112
4.886102507	2.7407
4.88150155	2.7607
4.876909249	2.7827
4.87232558	2.8052
4.86775052	2.8242
4.863184043	2.8545
4.858626126	2.8799
4.854076745	2.9045
4.849535875	2.9375
4.845003493	2.9778
4.840479575	3.0129
4.835964098	3.0481
4.831457037	3.084
4.826958369	3.1162
4.822468072	3.1489
4.81798612	3.1882
4.813512492	3.2307
4.809047164	3.2715
4.804590113	3.3049
4.800141316	3.331
4.79570075	3.3679
4.791268392	3.4043
4.78684422	3.4319
4.782430498	3.4668
4.778022625	3.5144
4.773622869	3.5657
4.769231209	3.6135
4.764847623	3.6572
4.760472086	3.7043
4.756104579	3.7595
4.751745078	3.7996
4.747393562	3.8354
4.743050009	3.8901
4.738714396	3.9419
4.734386703	3.9858
4.730066907	4.041
4.725754987	4.1074
4.721450921	4.1692
4.717154688	4.2275
4.712866266	4.2817
4.708585635	4.3374
4.704312773	4.3855
4.700047658	4.4204
4.695790271	4.4602
4.691540589	4.4993
4.687298593	4.5305
4.68306426	4.5649
4.67883976	4.6016
4.67462069	4.647
4.670409221	4.6943
4.666205334	4.7549
4.662009009	4.8203
4.657820224	4.8911
4.65363896	4.9731
4.649465195	5.0574
4.645298911	5.136
4.641140087	5.2134
4.636988702	5.2937
4.632844738	5.3679
4.628708174	5.4363
4.62457899	5.5105
4.620457167	5.5859
4.616342684	5.6489
4.612235523	5.7175
4.608135664	5.7881
4.604043086	5.8589
4.599957772	5.9253
4.595879702	5.9917
4.591808856	6.0503
4.587745215	6.1147
4.58368876	6.1821
4.57964157	6.2475
4.575599426	6.3135
4.571564412	6.3855
4.567536508	6.4568
4.563515696	6.5359
4.559501956	6.6177
4.555495271	6.6965
4.551495621	6.7729
4.547502989	6.8555
4.543517355	6.9253
4.539538701	6.9936
4.535567009	7.0564
4.531602261	7.1167
4.527644439	7.1733
4.523693523	7.2195
4.519749497	7.2659
4.515814382	7.3088
4.511884077	7.3347
4.507960608	7.365
4.504043956	7.4038
4.500134104	7.4387
4.496231034	7.4582
4.492334729	7.4824
4.488445171	7.5151
4.484562343	7.5359
4.480686226	7.5617
4.476816804	7.5849
4.47295406	7.6054
4.469097975	7.624
4.465248534	7.6435
4.461405718	7.6621
4.45756951	7.6814
4.453739894	7.699
4.449916853	7.7187
4.44610037	7.7358
4.442290427	7.7532
4.438487009	7.7754
4.434690097	7.7915
4.430899676	7.8052
4.42711573	7.8257
4.423340197	7.844
4.419569145	7.862
4.415804518	7.8777
4.412046298	7.8894
4.408294471	7.9138
4.404549018	7.9328
4.400809925	7.946
4.397077175	7.9636
4.393350752	7.9844
4.389630639	8.0041
4.385916821	8.0185
4.382209282	8.0332
4.378508006	8.0554
4.374812977	8.0744
4.371124179	8.0776
4.367441596	8.0871
4.363765214	8.1042
4.360095015	8.1225
4.356430985	8.1433
4.352773108	8.1679
4.349121369	8.1782
4.345475751	8.1806
4.341836241	8.199
4.338202821	8.2175
4.334577357	8.2278
4.330956072	8.2463
4.327340832	8.2561
4.323731623	8.2627
4.320128429	8.2771
4.316531235	8.2983
4.312940028	8.3144
4.30935479	8.3218
4.305775509	8.3313
4.302202168	8.3489
4.298634754	8.3586
4.29507325	8.3696
4.291517644	8.3838
4.287967919	8.3967
4.284424062	8.4175
4.280886058	8.4333
4.277353892	8.4424
4.27382755	8.456
4.270307018	8.468
4.266792281	8.4768
4.263283325	8.4883
4.259780136	8.5036
4.256282699	8.5161
4.252791	8.5254
4.249306832	8.5342
4.245826565	8.5478
4.242351994	8.5593
4.238883105	8.5713
4.235419885	8.5903
4.231962319	8.5998
4.228510393	8.603
4.225064094	8.6125
4.221623408	8.626
4.218188322	8.6289
4.214758821	8.634
4.211334892	8.6496
4.207916522	8.664
4.204503696	8.6733
4.201096402	8.6799
4.197694626	8.6872
4.194300114	8.6931
4.190909331	8.7053
4.187524026	8.7126
4.184144186	8.7158
4.180769797	8.7241
4.177400846	8.7358
4.174037321	8.74
4.170679208	8.7424
4.167326493	8.7536
4.163979165	8.7654
4.16063721	8.7776
4.157300615	8.7817
4.153969367	8.7849
4.150643454	8.7922
4.147322862	8.7961
4.144007579	8.7983
4.140697592	8.8047
4.137392888	8.8159
4.134093455	8.8288
4.130799281	8.8366
4.127510352	8.8386
4.124226656	8.8462
4.120948181	8.8567
4.117674914	8.8625
4.114408535	8.8628
4.111145645	8.8664
4.107887925	8.8777
4.104635365	8.8886
4.101387951	8.8926
4.098145671	8.8996
4.094908514	8.9104
4.091676466	8.9136
4.088449517	8.9121
4.085227653	8.9209
4.082010864	8.9321
4.078799136	8.9345
4.075592459	8.935
4.072390819	8.9314
4.069194206	8.9309
4.066002607	8.9455
4.062816011	8.9546
4.059634406	8.9565
4.056457779	8.9604
4.053286121	8.9636
4.050119418	8.9678
4.046957659	8.9704
4.043800833	8.9753
4.040648928	8.9804
4.037503563	8.9775
4.034361463	8.9724
4.031224251	8.9726
4.028091913	8.9775
4.024964439	8.98
4.021841819	8.9775
4.018724039	8.98
4.01561109	8.9775
4.012502959	8.9731
4.009399637	8.9739
4.00630111	8.9731
4.00320737	8.9668
4.000118404	8.9538
3.997034201	8.948
3.99395475	8.9428
3.990880041	8.9441
3.987810062	8.9414
3.984744803	8.9304
3.981684252	8.9219
3.9786284	8.9309
3.975577234	8.9433
3.972530744	8.9453
3.96948892	8.9472
3.966451751	8.9638
3.963420797	8.9829
3.960392903	8.9961
3.957369631	9.001
3.954350972	9.0149
3.951336915	9.0378
3.948327449	9.0488
3.945322564	9.061
3.942322249	9.0737
3.939326493	9.0805
3.936335288	9.0866
3.933348621	9.103
3.930366483	9.1184
3.927388864	9.1272
3.924415753	9.1323
3.921447139	9.1399
3.918483014	9.1443
3.915523366	9.1467
3.912568186	9.1472
3.909617463	9.1504
3.906671188	9.1594
3.90372935	9.1638
3.900791939	9.1662
3.897858945	9.1758
3.894930359	9.1767
3.892007684	9.1794
3.889087881	9.1924
3.886172454	9.1924
3.883261396	9.1848
3.880354695	9.1894
3.877452343	9.198
3.874554329	9.2031
3.871660644	9.2021
3.868771278	9.1977
3.865886222	9.2009
3.863005465	9.2068
3.860128998	9.2085
3.857256812	9.2019
3.854388896	9.2065
3.851525243	9.2109
3.848665841	9.2097
3.845812161	9.2119
3.842961232	9.2131
3.840114528	9.216
3.837272037	9.2209
3.834433752	9.2261
3.831599662	9.2278
3.828769759	9.2339
3.825944033	9.2397
3.823122474	9.2434
3.820305074	9.2473
3.817491824	9.2451
3.814682714	9.239
3.811877735	9.2463
3.809076878	9.2585
3.806280134	9.2629
3.803487494	9.2676
3.800698949	9.2712
3.797914489	9.279
3.795134107	9.2824
3.792357792	9.2729
3.789585537	9.2739
3.786817332	9.2802
3.784053167	9.2798
3.781293036	9.2878
3.778538356	9.2886
3.77578626	9.2849
3.773038171	9.2815
3.770294079	9.2859
3.767553976	9.2859
3.764817852	9.2783
3.7620857	9.2866
3.759357511	9.2978
3.756633275	9.2951
3.753912985	9.2871
3.751196632	9.2851
3.748484207	9.2866
3.745775701	9.2971
3.743071107	9.2961
3.740370416	9.2912
3.73767362	9.2951
3.734980709	9.3044
3.732291676	9.3008
3.729606512	9.2981
3.726925208	9.2966
3.724247758	9.2939
3.721574151	9.292
3.718904381	9.2903
3.716238438	9.2876
3.713577694	9.281
3.71091938	9.2846
3.708264869	9.2893
3.705614154	9.2893
3.702967225	9.2834
3.700324074	9.2849
3.697684695	9.2846
3.695049078	9.282
3.692417215	9.2842
3.689789099	9.2802
3.687164722	9.2783
3.684544075	9.2793
3.68192715	9.2734
3.67931394	9.2671
3.676704437	9.2627
3.674098633	9.269
3.67149652	9.2593
3.66889809	9.2485
3.666303336	9.2536
3.663712249	9.2536
3.661124822	9.248
3.658541047	9.2497
3.655960916	9.2453
3.653384422	9.2351
3.65081289	9.2331
3.648243644	9.2344
3.645678012	9.2348
3.643115986	9.2273
3.640557559	9.2207
3.638002722	9.2151
3.635451469	9.2051
3.632903791	9.2038
3.630359682	9.2033
3.627819133	9.1938
3.625282138	9.186
3.622748688	9.1787
3.620218777	9.1758
3.617692397	9.1787
3.615169541	9.1819
3.6126502	9.175
3.610135673	9.1672
3.607623341	9.1565
3.605114504	9.1506
3.602609154	9.1421
3.600107283	9.1435
3.597608885	9.1365
3.595113953	9.1355
3.592622478	9.1377
3.590134454	9.133
3.587649874	9.1269
3.585168731	9.1164
3.582691017	9.103
3.580216725	9.1028
3.577745848	9.1006
3.57527838	9.0893
3.572814313	9.0805
3.57035364	9.0747
3.567896354	9.0635
3.565442448	9.0542
3.562991916	9.0534
3.560544749	9.0493
3.558100942	9.042
3.555660487	9.0395
3.553223378	9.0386
3.550790868	9.0273
3.548360427	9.0134
3.545933311	8.9988
3.543509513	8.9988
3.541089027	8.9956
3.538671844	8.9831
3.53625796	8.979
3.533847367	8.9729
3.531440058	8.9609
3.529036026	8.9392
3.526635266	8.9236
3.524237769	8.9143
3.52184353	8.9013
3.519452542	8.8933
3.517064798	8.8762
3.514680292	8.854
3.512299017	8.8396
3.509920967	8.8261
3.507546135	8.8161
3.505174514	8.8005
3.502806098	8.7846
3.500440881	8.7702
3.498078855	8.7741
3.495720015	8.78
3.493365575	8.771
3.491013085	8.768
3.488663762	8.7605
3.486317598	8.7556
3.483974588	8.7514
3.481634725	8.7405
3.479298003	8.7348
3.476964415	8.7273
3.474633956	8.7195
3.472306619	8.7195
3.469982397	8.7207
3.467661284	8.7246
3.465343275	8.7275
3.463028363	8.7236
3.460716541	8.7195
3.458407804	8.7026
3.456102146	8.6928
3.453799559	8.6841
3.451500039	8.678
3.449203579	8.6643
3.446910172	8.6518
3.444619814	8.6438
3.442332497	8.6318
3.440048216	8.6213
3.437768146	8.6164
3.435489916	8.6084
3.433214704	8.5884
3.430942504	8.5713
3.428673309	8.5532
3.426407114	8.5398
3.424143913	8.5288
3.421883699	8.5144
3.419626467	8.4885
3.417372212	8.4746
3.415120926	8.4643
3.412872605	8.4604
3.410627242	8.4619
3.408384831	8.459
3.406145367	8.4585
3.403908845	8.4631
3.401675257	8.4673
3.399444599	8.4653
3.397216864	8.4651
3.394992047	8.4621
3.392770143	8.4507
3.390551144	8.438
3.388335047	8.427
3.386121844	8.4272
3.383912676	8.4194
3.381705245	8.4121
3.379500692	8.404
3.377299012	8.3887
3.375100198	8.3923
3.372904246	8.3994
3.370711149	8.3889
3.368520903	8.3747
3.366333501	8.374
3.364148938	8.3623
3.361967208	8.3432
3.359788306	8.3332
3.357612227	8.3249
3.355438965	8.3154
3.353268515	8.3012
3.35110087	8.2939
3.348937148	8.2954
3.346775098	8.2883
3.344615837	8.2905
3.342459362	8.2898
3.340305665	8.281
3.338154741	8.2781
3.336006587	8.2793
3.333861195	8.2793
3.33171856	8.2717
3.329578678	8.2544
3.327441544	8.2436
3.32530715	8.2383
3.323175494	8.2317
3.321046568	8.2224
3.318920368	8.2156
3.31679689	8.2053
3.314676126	8.1911
3.312558073	8.1804
3.310442725	8.175
3.308330077	8.1631
3.306220124	8.1484
3.304112861	8.1321
3.302008281	8.1318
3.299906382	8.1335
3.297808244	8.1211
3.295711686	8.0903
3.293617792	8.0769
3.291526557	8.0671
3.289437976	8.0566
3.287352045	8.0447
3.285268756	8.0373
3.283188107	8.029
3.281110091	8.011
3.279034705	7.9968
3.276961942	7.9907
3.274891798	7.9748
3.272824267	7.948
3.270759346	7.9275
3.268697029	7.9148
3.26663731	7.905
3.264580186	7.8935
3.262525652	7.8767
3.260473701	7.8662
3.25842433	7.8545
3.256377534	7.8308
3.254333308	7.8108
3.252291646	7.8017
3.250252545	7.7878
3.248217054	7.7693
3.246183057	7.7495
3.244151606	7.7304
3.242122696	7.7185
3.240096322	7.7009
3.238072479	7.6811
3.236051163	7.6662
3.234032369	7.6528
3.232016093	7.6313
3.230002329	7.6206
3.227991073	7.6084
3.22598232	7.5884
3.223976065	7.57
3.221972305	7.5449
3.219971033	7.5229
3.217972246	7.5156
3.215975939	7.5056
3.213982108	7.4773
3.211990747	7.449
3.210001852	7.4275
3.208015419	7.4167
3.206031443	7.3955
3.204049919	7.3794
3.202070843	7.3762
3.200095235	7.3552
3.19812104	7.3291
3.196149279	7.3157
3.194179949	7.3054
3.192213043	7.2817
3.190248559	7.2734
3.18828649	7.2644
3.186326834	7.2373
3.184369586	7.2195
3.18241474	7.2019
3.180462293	7.1755
3.17851224	7.1609
3.176564577	7.1338
3.1746193	7.1081
3.172676403	7.0932
3.170735883	7.0818
3.168797736	7.0669
3.166861956	7.053
3.164928541	7.0359
3.162997484	7.0093
3.161068783	6.9885
3.159142432	6.9763
3.157218427	6.9526
3.155296765	6.928
3.153378435	6.9084
3.151461443	6.8911
3.14954678	6.8777
3.147634443	6.8591
3.145724426	6.8415
3.143816726	6.8308
3.141911338	6.8071
3.140008258	6.7776
3.138107483	6.7544
3.136209007	6.7392
3.134312827	6.7226
3.132418938	6.7009
3.130527337	6.6821
3.128638019	6.6616
3.126750981	6.6474
3.124866217	6.6284
3.122984699	6.6098
3.121104471	6.5871
3.119226507	6.5762
3.1173508	6.571
3.115477349	6.5517
3.113606148	6.5207
3.111737193	6.4961
3.10987048	6.4844
3.108006006	6.4807
3.106143766	6.4614
3.104283756	6.4306
3.102425973	6.4175
3.100570412	6.4055
3.098717069	6.3764
3.096865941	6.3611
3.095017023	6.3584
3.093170311	6.3393
3.091325802	6.3193
3.089483491	6.3066
3.087643375	6.2917
3.085805449	6.2783
3.08396971	6.2597
3.082136155	6.2431
3.080304778	6.2273
3.078476524	6.2119
3.076649492	6.2048
3.074824627	6.196
3.073001926	6.1745
3.071181385	6.1506
3.069363	6.1396
3.067546766	6.1294
3.065732681	6.1189
3.06392074	6.0979
3.06211094	6.0696
3.060303276	6.0647
3.058497745	6.0603
3.056694344	6.0381
3.054893068	6.0151
3.053093914	6.0051
3.051296877	5.999
3.049501955	5.9841
3.047709144	5.9665
3.045918439	5.9482
3.044129837	5.9343
3.042343335	5.9255
3.040558928	5.9062
3.038776613	5.8943
3.036996386	5.8767
3.035219166	5.8589
3.033443104	5.8425
3.031669119	5.8257
3.029897208	5.822
3.028127367	5.7986
3.026359592	5.7827
3.02459388	5.7742
3.022830228	5.7483
3.021068631	5.7275
3.019309085	5.7226
3.017551589	5.7026
3.015796137	5.6951
3.014042726	5.6885
3.012291354	5.6604
3.010542015	5.6379
3.008794707	5.6274
3.007049426	5.6077
3.005306169	5.584
3.003564931	5.574
3.00182571	5.5635
3.000088503	5.5488
2.998353304	5.53
2.996620112	5.5249
2.994888923	5.508
2.993160628	5.4817
2.991433432	5.4717
2.989708228	5.4734
2.987985013	5.4619
2.986263784	5.4333
2.984544536	5.4143
2.982827267	5.4057
2.981111973	5.3923
2.97939865	5.3713
2.977687296	5.354
2.975977906	5.3442
2.974270478	5.3159
2.972565009	5.2881
2.970861493	5.2764
2.96915993	5.2602
2.967460314	5.2436
2.965763522	5.229
2.964067792	5.2058
2.962373999	5.1855
2.960682141	5.1777
2.958992215	5.1611
2.957304216	5.1367
2.955618142	5.1042
2.95393399	5.081
2.952251756	5.0657
2.950571437	5.0339
2.94889303	5.0078
2.947216531	4.9863
2.945541937	4.9536
2.943869245	4.927
2.942198452	4.9011
2.940529554	4.8835
2.938862549	4.866
2.937197432	4.8359
2.935534201	4.8008
2.933872853	4.7659
2.932213384	4.7395
2.930555792	4.7107
2.928900072	4.6753
2.927246222	4.645
2.925595095	4.6216
2.923944975	4.6035
2.922296715	4.583
2.920650312	4.5408
2.919005763	4.5102
2.917363066	4.4873
2.915722216	4.4582
2.91408321	4.438
2.912446047	4.4128
2.910810722	4.3877
2.909177232	4.3635
2.907545575	4.3494
2.905915747	4.3288
2.904287745	4.303
2.902661566	4.2869
2.901037208	4.2754
2.899414666	4.251
2.897793938	4.229
2.896175022	4.2178
2.894557913	4.1907
2.892942609	4.178
2.891329106	4.1838
2.889717403	4.1792
2.888107495	4.1648
2.886500214	4.1692
2.884893888	4.1662
2.883289349	4.1609
2.881686594	4.1587
2.880085619	4.1423
2.878486423	4.1423
2.876889001	4.1553
2.875293352	4.1553
2.873699471	4.1516
2.872107357	4.1387
2.870517006	4.1377
2.868928415	4.1462
2.867341582	4.1543
2.865756502	4.1372
2.864173175	4.1179
2.862591596	4.1077
2.861011762	4.1084
2.859433672	4.1028
2.857857321	4.0991
2.856282708	4.1052
2.854709829	4.1118
2.853138681	4.1216
2.851569261	4.1182
2.850001568	4.1028
2.848436408	4.0976
2.846872156	4.1059
2.845309621	4.0937
2.8437488	4.074
2.842189691	4.0757
2.840632291	4.0796
2.839076596	4.0698
2.837522604	4.0815
2.835970313	4.0798
2.834419719	4.0725
2.83287082	4.0908
2.831323613	4.1145
2.829778094	4.1377
2.828234263	4.1614
2.826692114	4.1914
2.825151647	4.2312
2.823612858	4.2783
2.822075744	4.3235
2.820540303	4.3845
2.819006531	4.439
2.817474427	4.4839
2.815943987	4.5249
2.81441521	4.5642
2.812888091	4.6164
2.811363418	4.6599
2.809839609	4.6975
2.80831745	4.7419
2.806796939	4.78
2.805278075	4.8181
2.803760853	4.8313
2.802245271	4.8335
2.800731327	4.8611
2.799219018	4.8877
2.797708341	4.8965
2.796199294	4.9021
2.794691874	4.905
2.793186078	4.9004
2.791681905	4.9094
2.79017935	4.9182
2.788678412	4.9277
2.787179865	4.9451
2.785682151	4.9558
2.784186046	4.9585
2.782691547	4.9597
2.781198652	4.958
2.779707358	4.9675
2.778217662	4.9756
2.776729562	4.9739
2.775243056	4.9934
2.77375814	5.009
2.772274812	5.0234
2.77079307	5.0403
2.769312911	5.0476
2.767834333	5.052
2.766357333	5.0735
2.764881908	5.0889
2.763408056	5.0923
2.761935774	5.0935
2.760465061	5.0874
2.758995913	5.0991
2.757528328	5.1496
2.756062304	5.2021
2.754597837	5.2278
2.753134926	5.249
2.751674325	5.2683
2.750214517	5.2912
2.748756257	5.29
2.747299542	5.2295
2.74584437	5.1118
2.74439074	4.9741
2.742938647	5.0002
2.741488091	5.23
2.740039067	5.4206
2.738591575	5.5029
2.737145611	5.5327
2.735701174	5.5159
2.73425826	5.4048
2.732816867	5.1807
2.731376994	4.9468
2.729938636	4.9541
2.728501793	5.2883
2.727066462	5.6831
2.72563264	5.8601
2.724200325	5.8506
2.722769514	5.7117
2.721340206	5.4504
2.719912397	5.2583
2.718486086	5.3733
2.717062008	5.8213
2.715638684	6.2954
2.714216851	6.5708
2.712796505	6.7214
2.711377646	6.8103
2.709960269	6.8852
2.708544374	6.9763
2.707129958	7.0261
2.705717018	7.051
2.704305552	7.0815
2.702895558	7.112
2.701487034	7.1289
2.700079976	7.1423
2.698674384	7.1662
2.697270255	7.1911
2.695867585	7.1887
2.694466374	7.1968
2.693066619	7.2197
2.691668318	7.2312
2.690271467	7.2326
2.688876066	7.2366
2.687482111	7.2458
2.686089602	7.2505
2.684698534	7.2492
2.683309626	7.2727
2.681921436	7.2854
2.680534681	7.2693
2.679149359	7.2776
2.677765469	7.2898
2.676383008	7.2908
2.675001973	7.2822
2.673622363	7.27
2.672244175	7.2722
2.670867407	7.2737
2.669492057	7.3032
2.668118123	7.3161
2.666745602	7.3166
2.665374493	7.3425
2.664004793	7.3635
2.6626365	7.3581
2.66127032	7.3262
2.659904834	7.3244
2.658540748	7.3213
2.657178061	7.3086
2.65581677	7.2973
2.654456873	7.3034
2.653098368	7.3093
2.651741253	7.3076
2.650385525	7.2754
2.649031183	7.2615
2.647678224	7.2627
2.646326647	7.2624
2.644976449	7.2529
2.643627628	7.2383
2.642280182	7.2051
2.640934109	7.1914
2.639589407	7.1965
2.638246073	7.1899
2.636904106	7.1943
2.635563503	7.1824
2.634224263	7.1763
2.632886383	7.1653
2.631549862	7.1462
2.630214697	7.1201
2.628881577	7.112
2.627549117	7.1272
2.626218007	7.135
2.624888245	7.1301
2.62355983	7.1138
2.622232758	7.0932
2.620907028	7.082
2.619582638	7.0762
2.618259585	7.0513
2.616937869	7.0266
2.615617486	7.0263
2.614298435	7.0154
2.612980713	7.0007
2.61166432	7.0005
2.610349252	6.9988
2.609035507	6.9826
2.607723085	6.9675
2.606411982	6.9595
2.605102197	6.9494
2.603793727	6.9436
2.602486572	6.949
2.601180728	6.9499
2.599876194	6.9299
2.598572968	6.9084
2.597271722	6.9028
2.595971105	6.8811
2.59467179	6.8816
2.593373774	6.8957
2.592077057	6.8728
2.590781636	6.8618
2.589487509	6.8442
2.588194675	6.842
2.58690313	6.8484
2.585612874	6.841
2.584323905	6.8403
2.58303622	6.8232
2.581749817	6.8076
2.580464695	6.8
2.579180852	6.7932
2.577898286	6.7842
2.576616995	6.76
2.575336976	6.7373
2.574058229	6.7446
2.572780751	6.7431
2.571504541	6.7363
2.570229596	6.7185
2.568955915	6.6943
2.567683495	6.6748
2.566412994	6.6623
2.565143091	6.6618
2.563874445	6.6682
2.562607053	6.647
2.561340913	6.634
2.560076024	6.6186
2.558812384	6.5991
2.55754999	6.5849
2.556288841	6.5798
2.555028936	6.5735
2.553770272	6.5591
2.552512847	6.5578
2.55125666	6.5627
2.550001709	6.5349
2.548747991	6.5095
2.547495506	6.4951
2.546244252	6.5058
2.544994225	6.51
2.543745426	6.4993
2.542497852	6.488
2.5412515	6.4722
2.54000637	6.466
2.53876246	6.4651
2.537519767	6.4514
2.536278934	6.4414
2.535038671	6.425
2.53379962	6.4048
2.53256178	6.386
2.531325149	6.3945
2.530089725	6.3989
2.528855506	6.3647
2.52762249	6.3337
2.526390677	6.3442
2.525160064	6.3442
2.523930648	6.3113
2.52270243	6.2951
2.521475406	6.2785
2.520249575	6.2776
2.519024936	6.2756
2.517801486	6.2527
2.516579857	6.2366
2.515358781	6.2356
2.514138889	6.2283
2.512920179	6.2092
2.511702651	6.2004
2.510486301	6.1972
2.50927113	6.1863
2.508057134	6.1658
2.506844312	6.1618
2.505632662	6.1557
2.504422183	6.1496
2.503212874	6.1365
2.502004731	6.1296
2.500797754	6.1313
2.499591942	6.1101
2.498387291	6.0771
2.497183801	6.0657
2.49598147	6.0495
2.494780296	6.0452
2.493580278	6.0432
2.492381413	6.0393
2.491183701	6.0488
2.489987139	6.0168
2.488791726	5.9692
2.48759808	5.9668
2.486404959	5.9739
2.485212983	5.9656
2.484022149	5.9499
2.482832455	5.9458
2.4816439	5.9443
2.480456483	5.9543
2.479270202	5.949
2.478085055	5.9233
2.47690104	5.904
2.475718156	5.8887
2.474536402	5.8752
2.473355775	5.8672
2.472176274	5.8559
2.470997898	5.8498
2.469820644	5.8572
2.468644512	5.8498
2.467469499	5.8279
2.466295604	5.8183
2.465122826	5.8083
2.463951163	5.8157
2.462780612	5.7932
2.461611174	5.7739
2.460442845	5.7812
2.45927623	5.7756
2.458110116	5.7546
2.456945108	5.7292
2.455781204	5.7077
2.454618401	5.7002
2.4534567	5.6938
2.452296097	5.699
2.451136592	5.6946
2.449978183	5.6848
2.448820868	5.6777
2.447664646	5.6692
2.446509516	5.6545
2.445355475	5.6623
2.444202523	5.6577
2.443050657	5.6294
2.441899876	5.6208
2.440750179	5.6096
2.439601564	5.5793
2.43845403	5.5657
2.437307575	5.5635
2.436162197	5.5632
2.435017895	5.5578
2.433874668	5.553
2.432732513	5.5718
2.431592022	5.5515
2.430452008	5.5107
2.429313063	5.5066
2.428175185	5.5124
2.427038372	5.4993
2.425902624	5.4809
2.424767938	5.4736
2.423634312	5.4458
2.422501747	5.4333
2.421370239	5.4372
2.420239788	5.437
2.419110392	5.4285
2.417982049	5.4055
2.416854758	5.3865
2.415728518	5.3796
2.414603328	5.3867
2.413479185	5.3757
2.412356088	5.3562
2.411234036	5.3569
2.410113027	5.3484
2.40899306	5.3389
2.407874134	5.3476
2.406756246	5.3479
2.405639396	5.321
2.40452416	5.3125
2.40340938	5.3076
2.402295634	5.2981
2.401182919	5.2803
2.400071234	5.2637
2.398960578	5.2534
2.39785095	5.2414
2.396742348	5.2231
2.39563477	5.2002
2.394528216	5.1977
2.393422683	5.2229
2.392318171	5.2112
2.391214677	5.188
2.390112201	5.1706
2.389010742	5.1745
2.387910297	5.1711
2.386811435	5.1614
2.385713014	5.1496
2.384615605	5.1445
2.383519204	5.1362
2.382423811	5.1396
2.381329425	5.125
2.380236043	5.1064
2.379143665	5.0962
2.37805229	5.0925
2.376961915	5.0871
2.375872539	5.083
2.374784162	5.0852
2.373696781	5.083
2.372610396	5.0637
2.371525004	5.0503
2.370440606	5.0261
2.369357198	5.0242
2.368274781	5.0205
2.367193351	5.0066
2.366112909	4.9914
2.365033453	4.9809
2.363954982	4.987
2.362877493	4.9836
2.361800987	4.9663
2.360726018	4.9382
2.35965147	4.9165
2.3585779	4.8943
2.357505307	4.8823
2.356433688	4.8843
2.355363044	4.9075
2.354293372	4.9255
2.353224671	4.9204
2.35215694	4.9126
2.351090177	4.8865
2.350024382	4.863
2.348959552	4.8689
2.347895687	4.8586
2.346832785	4.8415
2.345770845	4.8298
2.344709866	4.8362
2.343649846	4.8398
2.342590784	4.8235
2.341532678	4.7905
2.340475528	4.7815
2.339419333	4.7942
2.33836409	4.7869
2.337309798	4.7817
2.336256457	4.7886
2.335204611	4.7861
2.334153166	4.7527
2.333102667	4.7429
2.332053114	4.749
2.331004504	4.7358
2.329956838	4.7336
2.328910112	4.7278
2.327864326	4.709
2.32681948	4.7051
2.325775571	4.7087
2.324732598	4.6819
2.32369056	4.6438
2.322649456	4.6584
2.321609284	4.6587
2.320570043	4.6428
2.319531733	4.6448
2.318494351	4.636
2.317457897	4.6099
2.316422369	4.5774
2.315387766	4.5884
2.314354087	4.5976
2.31332133	4.5857
2.312289495	4.5688
2.31125858	4.5818
2.310229117	4.5837
2.309200038	4.571
2.308171875	4.5635
2.307144627	4.5732
2.306118293	4.5664
2.305092872	4.5705
2.304068363	4.5749
2.303044763	4.5415
2.302022073	4.5222
2.301000291	4.5
2.299979415	4.4912
2.298959445	4.5144
2.297940379	4.5073
2.296922216	4.4924
2.295904955	4.5102
2.294888595	4.5007
2.29387366	4.467
2.292859097	4.4675
2.291845431	4.4687
2.29083266	4.439
2.289820785	4.4311
2.288809803	4.4438
2.287799713	4.4431
2.286790515	4.4338
2.285782206	4.4194
2.284774786	4.416
2.283768254	4.4158
2.282762608	4.3989
2.281757848	4.3874
2.280753972	4.3694
2.279750978	4.3755
2.278748867	4.3891
2.277747636	4.3789
2.276747284	4.3564
2.275747811	4.3445
2.274749215	4.3489
2.273751494	4.3535
2.272754649	4.3386
2.271758677	4.3474
2.270763578	4.3457
2.269769866	4.3354
2.268776508	4.3105
2.267784019	4.3127
2.266792398	4.3208
2.265801644	4.2949
2.264811756	4.3035
2.263822732	4.3183
2.262834571	4.2873
2.261847273	4.2683
2.260860836	4.2651
2.259875259	4.2602
2.258890541	4.2402
2.257906681	4.2441
2.256923678	4.2456
2.25594153	4.2549
2.254960236	4.2512
2.253979796	4.2268
2.253000208	4.2048
2.252021471	4.1968
2.251043584	4.227
2.250066546	4.2375
2.249090355	4.2217
2.248115012	4.197
2.247140514	4.1909
2.246167365	4.1694
2.245194554	4.1523
2.244222586	4.1584
2.243251458	4.1728
2.242281171	4.156
2.241311723	4.1328
2.240343113	4.1338
2.23937534	4.1362
2.238408402	4.1316
2.237442299	4.1357
2.23647703	4.1299
2.235512593	4.1299
2.234548988	4.1406
2.233586213	4.1177
2.232624267	4.0974
2.231663149	4.0969
2.230702859	4.0884
2.229743394	4.0989
2.228784755	4.1064
2.22782694	4.0718
2.226869947	4.0444
2.225913777	4.0561
2.224958427	4.0693
2.224003896	4.0591
2.223050679	4.0535
2.222097785	4.0391
2.221145707	4.041
2.220194445	4.0198
2.219243997	4.0129
2.218294362	4.0195
2.21734554	4.0107
2.21639753	4.0095
2.215450329	4.0259
2.214503938	4.0129
2.213558355	4.008
2.212613579	4.0273
2.211669609	4.0237
2.210726445	3.9929
2.209784084	3.9807
2.208842527	3.9714
2.207901771	3.9619
2.206961817	3.9587
2.206022662	3.9443
2.205084307	3.9385
2.204146749	3.9556
2.203209989	3.9473
2.202274024	3.9197
2.201338854	3.8987
2.200404963	3.8918
2.199471379	3.9062
2.198538587	3.9238
2.197606587	3.906
2.196675376	3.8804
2.195744954	3.8872
2.194815319	3.9062
2.193886472	3.895
2.192958411	3.8769
2.192031134	3.855
2.191104641	3.8613
2.190178931	3.8857
2.189254003	3.8791
2.188329856	3.8398
2.187406488	3.842
2.1864839	3.8323
2.185562567	3.811
2.184641533	3.8398
2.183721275	3.8369
2.182801792	3.8188
2.181883083	3.8183
2.180965147	3.8166
2.180047983	3.8037
2.17913159	3.8125
2.178215967	3.8296
2.177301113	3.8017
2.176387028	3.8061
2.175473709	3.7871
2.174561157	3.7529
2.17364937	3.7632
2.172738348	3.7585
2.171828089	3.7358
2.170918592	3.7483
2.170009856	3.7583
2.169101881	3.7607
2.168194666	3.7632
2.167288209	3.762
2.166382509	3.7202
2.165477567	3.7165
2.16457338	3.7436
2.163670416	3.7475
2.162767737	3.728
2.161865811	3.7158
2.160964637	3.7246
2.160064214	3.7327
2.159164542	3.7405
2.158265618	3.7388
2.157367442	3.7229
2.156470014	3.6831
2.155573332	3.6587
2.154677395	3.6846
2.153782203	3.7268
2.152887754	3.6887
2.151994048	3.6453
2.151101084	3.6494
2.150208861	3.6333
2.149317377	3.6174
2.148426632	3.6382
2.147536625	3.6313
2.146647355	3.6521
2.145758822	3.6431
2.144871024	3.6238
2.14398396	3.6113
2.143097629	3.6167
2.14221249	3.6182
2.141327623	3.6025
2.140443487	3.5874
2.139560081	3.5649
2.138677403	3.581
2.137795454	3.5825
2.136914232	3.5679
2.136033736	3.5928
2.135153965	3.5752
2.134274919	3.5703
2.133396596	3.5569
2.132518995	3.5466
2.131642117	3.5657
2.130765959	3.5813
2.129890521	3.5784
2.129015803	3.5488
2.128141802	3.5669
2.127268519	3.5505
2.126395952	3.5185
2.125524101	3.5351
2.124652964	3.5508
2.123782542	3.5327
2.122912832	3.5342
2.122043834	3.5022
2.121175997	3.4809
2.12030842	3.49
2.119441553	3.4878
2.118575394	3.499
2.117709942	3.4751
2.116845198	3.4756
2.115981159	3.5066
2.115117826	3.4924
2.114255197	3.479
2.113393271	3.4922
2.112532047	3.4868
2.111671525	3.4739
2.110811704	3.4653
2.109952583	3.4538
2.109094161	3.4341
2.108236437	3.4426
2.107379855	3.4292
2.106523524	3.4465
2.105667889	3.4692
2.104812949	3.4639
2.103958703	3.4429
2.103105151	3.4253
2.10225229	3.4263
2.101400121	3.4282
2.100548642	3.4372
2.099697853	3.4341
2.098847754	3.4204
2.097998342	3.4216
2.097149617	3.4414
2.096301579	3.4355
2.095454226	3.4343
2.094607559	3.4209
2.093761575	3.4172
2.092916274	3.4084
2.092071655	3.4045
2.091227718	3.3774
2.090384461	3.3677
2.089541885	3.3603
2.088699987	3.3433
2.087858767	3.3142
2.08701866	3.3301
2.086178794	3.3535
2.085339604	3.3516
2.084501088	3.353
2.083663247	3.333
2.082826078	3.3498
2.081989583	3.3638
2.081153758	3.343
2.080318605	3.3027
2.079484122	3.2969
