Repository: orfeotoolbox/OTB

The JHU site is arranged in a hierarchial directory structure. At the top level
is the owner (JHU), at the next level is the instrument (becknic and nicolet). The nicolet 
is spectrometer, the becknic indicates the subsequent data are "seamless" spectra coming from 
the beckman and nicolet and covering the combined wavelength range of the two instruments.
The next level is the type (e.g. lunar, manmade, rocks, etc.) and the next level is the 
class (e.g. igneous, metamorphic, sedimentary). Note not all the types have classes. At 
next level is the particle size (again not all classes have several particle size). At the
lowest level are 2 subdirectories (anc and txt).

File: Data/BD-CNES/JHU/nicolet/minerals/Inosilicate/txt/augite1f.txt
Name: Augite (Ca,Na)(Mg,Fe,Al,Ti)(Si,Al)2O6
Type:  Mineral
Class:  Silicates
Subclass:  Inosilicates (Pyroxene Group - single chain)
Particle Size:  Fine (less than 75 Micrometers)
Sample No.:  augite.1
Owner:  JHU
Wavelength Range:  IR
Origin:  Sample from Monteagle Township, Hostings Co., Ontario, 
Canada via the Smithsonian (sample no. NMNH 117461). 
Description: Sample consisted of  fragments of well-formed crystal(s), 
with some surface contamination by calcite.  Small grains were deep, 
translucent green and generally clear and unaltered.  The powdered 
sample was washed in dilute HCl to remove residual calcite, but an 
extremely weak carbonate band is still seen in the spectrum of the 
75-250 micrometers size range near 4.0 micrometers.
Measurement:  Bidirectional reflectance 
First Column:  X
Second Column:  Y  
X Units:  Wavelength (micrometers)
Y Units:  Reflectance (percent)
First X Value:  25.0442
Last X Value:  2.079
Number of X Values:  2287
Additional Information: augite1a.txt

25.04420302	2.5498
24.9237955	2.4932
24.80454022	2.2993
24.68642074	2.3384
24.5694209	2.3359
24.45358465	2.376
24.3387763	2.4419
24.22504094	2.4805
24.11236361	2.4458
24.00072962	2.624
23.89012454	2.8818
23.78053421	2.7246
23.67194472	2.6055
23.56434244	2.6133
23.45771395	2.7578
23.35204611	2.8467
23.24732598	2.8965
23.14354087	2.718
23.04067832	2.7842
22.93872607	2.917
22.83767211	2.9709
22.7375046	3.0332
22.63821194	3.0225
22.53978272	3.0762
22.44220571	3.1797
22.3454699	3.1819
22.24956446	3.1548
22.15447875	3.2031
22.06020229	3.2627
21.96677306	3.383
21.87408402	3.3584
21.7821739	3.2756
21.69103293	3.3286
21.60065148	3.3613
21.5110201	3.2969
21.42212949	3.301
21.33397051	3.3205
21.24653416	3.2627
21.15981159	3.1416
21.0737941	3.053
20.98847313	2.9853
20.90384024	2.9062
20.81988716	2.9155
20.73660571	2.8716
20.65398787	2.8164
20.57202575	2.8235
20.49071156	2.8423
20.41003766	2.8713
20.3299965	2.8887
20.25058069	2.8989
20.1717829	2.8879
20.09359597	2.9321
20.01601281	2.9929
19.93906621	3.0205
19.8626695	3.1042
19.78685599	3.1555
19.71161901	3.1445
19.63695203	3.1953
19.56284859	3.2651
19.48930232	3.2749
19.41630698	3.2798
19.34385639	3.3091
19.27194448	3.3491
19.20056526	3.3296
19.12971284	3.271
19.05938141	3.2847
18.98956523	3.3096
18.92025868	3.3225
18.85145618	3.332
18.78315226	3.3364
18.71534153	3.4009
18.64801865	3.4375
18.58117838	3.4387
18.51481556	3.4526
18.44892507	3.4888
18.38350191	3.4477
18.31854111	3.4131
18.25407111	3.478
18.19002023	3.5461
18.12641726	3.5229
18.06325753	3.4651
18.00053642	3.428
17.93824937	3.4131
17.8763919	3.3755
17.81495958	3.3393
17.75394803	3.3577
17.69335296	3.3032
17.63317011	3.227
17.57339529	3.1675
17.51402436	3.0986
17.45505324	3.0469
17.39647791	2.9817
17.3382944	2.8901
17.28049878	2.8484
17.2230872	2.8205
17.16605584	2.7607
17.10940093	2.665
17.05311876	2.6133
16.99720566	2.5391
16.94165801	2.46
16.88647225	2.4209
16.83167317	2.3769
16.77720046	2.313
16.72307919	2.2842
16.66930597	2.2039
16.61587747	2.1252
16.56279037	2.0591
16.51004141	1.9951
16.45762737	1.9265
16.40554507	1.907
16.35379138	1.9202
16.30236319	1.8916
16.25125744	1.812
16.20047111	1.7681
16.15000121	1.7539
16.0998448	1.7092
16.04999896	1.6418
16.00048641	1.5894
15.95125297	1.5635
15.90232158	1.5542
15.85368947	1.5276
15.80535391	1.5469
15.75731218	1.5623
15.70956162	1.5413
15.6620996	1.5305
15.61492349	1.5295
15.56803074	1.5544
15.52141878	1.5793
15.47508511	1.6282
15.42902725	1.698
15.38324273	1.7759
15.33772913	1.8435
15.29248405	1.8926
15.24750513	1.9897
15.20279002	2.0356
15.1583364	2.0098
15.114142	1.9856
15.07020455	1.9512
15.02652181	1.8984
14.98309158	1.8467
14.93991168	1.8154
14.89700213	1.7856
14.85431629	1.8154
14.81187438	1.8506
14.76967431	1.9204
14.72771402	2.0278
14.68599147	2.1655
14.64450465	2.3345
14.60325156	2.481
14.56223023	2.6064
14.52143873	2.7158
14.48087511	2.7798
14.44053748	2.8765
14.40042395	3.0388
14.36053266	3.1892
14.32086177	3.3066
14.28140946	3.4407
14.24217393	3.5857
14.20315338	3.74
14.16434607	3.8584
14.12575025	3.9214
14.0873642	4.0127
14.0491862	4.1191
14.01121458	4.2195
13.97344765	4.3188
13.93590321	4.4609
13.89854065	4.5771
13.8613779	4.6704
13.82441336	4.7534
13.78764544	4.8281
13.75107258	4.8923
13.71469324	4.9377
13.67850587	4.9297
13.64250897	4.8791
13.60670103	4.8791
13.57108057	4.8708
13.53564612	4.8179
13.50039624	4.7471
13.46532947	4.7226
13.4304444	4.6733
13.39573962	4.612
13.36121373	4.5727
13.32686536	4.5425
13.29269314	4.4785
13.25869572	4.436
13.22487175	4.395
13.19121992	4.3418
13.15773892	4.2952
13.12442745	4.2466
13.09130135	4.1902
13.05832501	4.0925
13.02551438	4.0207
12.99286821	3.991
12.96038529	3.9404
12.92806437	3.8667
12.89590426	3.8198
12.86390376	3.7722
12.83206168	3.7063
12.80037684	3.6929
12.7688481	3.7119
12.73747429	3.7107
12.70625427	3.6865
12.67518693	3.6719
12.64427113	3.6663
12.61350579	3.6357
12.58290562	3.6094
12.55243781	3.5989
12.52211719	3.5544
12.4919427	3.4958
12.46191328	3.4617
12.43202789	3.4175
12.40228549	3.3528
12.37268507	3.2764
12.34322561	3.1743
12.31390609	3.0749
12.28472554	3.0032
12.25568296	2.9375
12.22677738	2.8257
12.19800782	2.7502
12.16937334	2.7156
12.14087298	2.6692
12.1125058	2.6443
12.08427087	2.585
12.05616727	2.5256
12.02819409	2.5051
12.00035041	2.4836
11.97263534	2.4604
11.945048	2.4172
11.9175875	2.3955
11.8902671	2.4033
11.86305761	2.3874
11.83597236	2.3928
11.80901051	2.4429
11.78217122	2.4683
11.75545365	2.4963
11.72885698	2.5332
11.70238038	2.5808
11.67602305	2.6099
11.64978419	2.6626
11.62366299	2.699
11.59765866	2.7102
11.57177043	2.7258
11.54599752	2.7466
11.52033916	2.7432
11.49479458	2.7673
11.46936304	2.7925
11.44404378	2.7849
11.41883606	2.7497
11.39373914	2.7585
11.3687523	2.7771
11.34387482	2.751
11.31910597	2.739
11.29444505	2.7436
11.26990406	2.7539
11.24545684	2.739
11.22111545	2.7031
11.19687921	2.6926
11.17274743	2.7085
11.14871946	2.7129
11.12479461	2.6955
11.10097222	2.7026
11.07725165	2.7104
11.05363222	2.7102
11.03011331	2.709
11.00669427	2.7317
10.98337447	2.7417
10.96015327	2.7512
10.93703005	2.7585
10.9140042	2.7637
10.89107509	2.7617
10.86824213	2.7305
10.8455047	2.6904
10.82286221	2.6716
10.80031407	2.636
10.77785969	2.5925
10.75549848	2.5852
10.73322986	2.5923
10.71106474	2.623
10.68897956	2.6728
10.66698525	2.7031
10.64508128	2.7222
10.62326708	2.739
10.6015421	2.7451
10.5799058	2.7205
10.55835763	2.6907
10.53689705	2.6706
10.51552354	2.6409
10.49423657	2.6213
10.4730356	2.6143
10.45192012	2.6218
10.43088962	2.6289
10.40994358	2.6204
10.38908149	2.5832
10.36830285	2.5173
10.34760717	2.4456
10.32699394	2.3716
10.30646267	2.2532
10.28601287	2.1167
10.26564407	2.0017
10.24535578	1.8818
10.22514752	1.7566
10.20502924	1.6309
10.1849796	1.5276
10.16500858	1.4543
10.14511574	1.4094
10.12530059	1.3979
10.10556271	1.3896
10.08590162	1.3857
10.0663169	1.395
10.04680808	1.4123
10.02737473	1.4202
10.00801642	1.4319
9.98873271	1.4497
9.969523168	1.4714
9.950387369	1.4875
9.931324888	1.4968
9.912335307	1.5044
9.893427994	1.5278
9.874582922	1.5566
9.855809507	1.5596
9.83710734	1.5688
9.818476015	1.5803
9.799915133	1.5908
9.781424293	1.5913
9.7630031	1.593
9.744651161	1.5864
9.726368087	1.5715
9.70815349	1.584
9.690006986	1.6143
9.671928196	1.6138
9.653916739	1.6155
9.635972241	1.6506
9.618094328	1.676
9.600282632	1.71
9.582536785	1.7602
9.564856422	1.8208
9.547241181	1.8899
9.529690704	1.9499
9.512204634	2.0339
9.494782617	2.1226
9.477424301	2.2124
9.460138288	2.2959
9.4429063	2.385
9.425736975	2.478
9.408629972	2.5537
9.391584952	2.6067
9.374601579	2.6572
9.35767952	2.7173
9.340818443	2.758
9.324018018	2.793
9.307277919	2.8223
9.290597822	2.8528
9.273977405	2.8686
9.257416348	2.8855
9.240914333	2.9138
9.224471046	2.9363
9.208086173	2.9587
9.191759404	3.0002
9.17549043	3.0322
9.159278945	3.052
9.143124645	3.0862
9.127027227	3.1196
9.110986392	3.1511
9.095001842	3.1741
9.079073281	3.2112
9.06320863	3.2795
9.04739114	3.3352
9.031628764	3.3953
9.015921215	3.4836
9.000268208	3.5588
8.984669459	3.6194
8.969124685	3.6973
8.953633608	3.7502
8.93819595	3.7891
8.922811435	3.8286
8.907479789	3.8655
8.89220074	3.8931
8.876974017	3.9311
8.861799353	3.988
8.846676481	4.0317
8.831605135	4.0759
8.816585054	4.1045
8.801615977	4.1057
8.786697643	4.0752
8.771829795	4.0298
8.757012178	3.9636
8.742244536	3.8618
8.727526619	3.7578
8.712858175	3.6426
8.69824652	3.519
8.683676252	3.374
8.669154714	3.2065
8.654681663	3.032
8.640256858	2.8567
8.625880055	2.6943
8.611551018	2.5403
8.597269507	2.4036
8.583035287	2.2895
8.568848124	2.1914
8.554707784	2.0911
8.540614036	2.0007
8.52656665	1.9387
8.512565398	1.8904
8.498610052	1.8484
8.484700388	1.8181
8.470836182	1.8281
8.45701721	1.8418
8.443243252	1.852
8.429514089	1.8743
8.415829502	1.9065
8.402189274	1.9441
8.388593191	1.9836
8.375041038	2.0303
8.361539594	2.0972
8.348074642	2.1655
8.334652987	2.2378
8.32127442	2.3061
8.307938734	2.3708
8.294645723	2.4512
8.281395183	2.5344
8.268186911	2.6118
8.255020704	2.7021
8.241896361	2.7895
8.228813685	2.8721
8.215772476	2.9678
8.202772537	3.0625
8.189813674	3.1516
8.176895691	3.2388
8.164018395	3.3445
8.151188239	3.4431
8.138391724	3.5476
8.125635323	3.6658
8.11291885	3.7849
8.100242116	3.8938
8.087604937	4.0156
8.075007126	4.1516
8.062448501	4.2815
8.049928879	4.4111
8.037448078	4.5483
8.025005918	4.6912
8.012602221	4.8281
8.000236807	4.9612
7.9879095	5.081
7.975620124	5.196
7.963368505	5.3242
7.951154468	5.4382
7.938977841	5.532
7.926838452	5.6343
7.914736131	5.729
7.902670708	5.821
7.890642014	5.9265
7.878649883	6.0278
7.866694148	6.116
7.854780812	6.2051
7.842897355	6.3076
7.831049799	6.405
7.819237984	6.4934
7.807461747	6.5932
7.795720929	6.6889
7.784015369	6.77
7.772344909	6.8537
7.760709391	6.9424
7.749108659	7.0317
7.737542556	7.1186
7.726010929	7.2109
7.714513623	7.2905
7.703050485	7.364
7.691621363	7.4421
7.680226106	7.5212
7.668864563	7.5981
7.657536586	7.6672
7.646242025	7.7414
7.634980733	7.8005
7.623752563	7.8528
7.61255737	7.9248
7.601395008	7.9958
7.590265333	8.0373
7.579173946	8.1025
7.568109199	8.1755
7.557076711	8.2329
7.546076342	8.2954
7.535107952	8.3613
7.524171401	8.4184
7.51326655	8.4668
7.502393263	8.5268
7.491551403	8.5989
7.480740833	8.656
7.469961418	8.7204
7.459213023	8.7839
7.448495516	8.8271
7.437808762	8.8752
7.42715263	8.9358
7.416526989	8.9726
7.405931707	9.0024
7.395366655	9.032
7.384831703	9.0493
7.374326724	9.052
7.363851589	9.0718
7.353406171	9.1001
7.342990345	9.1067
7.332603984	9.1162
7.322252325	9.1494
7.311924506	9.1687
7.30162578	9.1885
7.291356025	9.2243
7.281115117	9.2497
7.270902937	9.271
7.260719363	9.3098
7.250564275	9.3635
7.240437554	9.4111
7.230339081	9.4516
7.220268738	9.4929
7.210226408	9.5315
7.200211974	9.5691
7.19022532	9.6303
7.18026633	9.6731
7.17033489	9.6977
7.160436013	9.7475
7.150559317	9.8073
7.140709829	9.8498
7.130887439	9.8979
7.121092034	9.9636
7.111323503	10.0178
7.101581735	10.0627
7.091866622	10.1211
7.082178053	10.1728
7.07251592	10.2165
7.062880115	10.2707
7.053270531	10.3218
7.04368706	10.364
7.034129597	10.4128
7.024598035	10.4699
7.01509227	10.5058
7.005612196	10.541
6.99615771	10.5879
6.986728709	10.6152
6.977325089	10.6316
6.967946748	10.6445
6.958593585	10.6633
6.949265497	10.6613
6.939962385	10.6631
6.930688952	10.6679
6.921435478	10.6369
6.912206681	10.5932
6.903002461	10.571
6.893822721	10.5393
6.884667364	10.4875
6.875536292	10.4377
6.866429409	10.3979
6.857346618	10.3569
6.848287825	10.3213
6.839252935	10.2932
6.830241852	10.2512
6.821254483	10.1985
6.812290735	10.1523
6.803350514	10.0898
6.794433728	10.0078
6.785540285	9.9365
6.776670093	9.8481
6.767823062	9.7282
6.7589991	9.6203
6.750198118	9.5119
6.741420026	9.3823
6.732664735	9.26
6.723932156	9.1614
6.715226709	9.0779
6.706539278	9.0002
6.697874296	8.9533
6.689231675	8.9282
6.680611329	8.9013
6.672013173	8.8911
6.663437121	8.8989
6.654883087	8.9045
6.646350987	8.9021
6.637840737	8.906
6.629352253	8.8984
6.620885451	8.8672
6.612440248	8.8281
6.604016563	8.7793
6.595614312	8.7207
6.587233415	8.6733
6.578873789	8.6225
6.570535354	8.5632
6.56221803	8.519
6.553921736	8.4924
6.545646392	8.4519
6.537391921	8.4092
6.529158241	8.3918
6.520945276	8.3806
6.512757189	8.3701
6.504585407	8.3711
6.496434107	8.3843
6.488303211	8.4079
6.480192643	8.4419
6.472102327	8.4949
6.464032186	8.5454
6.455982145	8.5913
6.44795213	8.6543
6.439942066	8.7231
6.431951879	8.7898
6.423981494	8.8725
6.416030838	8.958
6.408099838	9.0378
6.400188422	9.1186
6.392296516	9.2011
6.384424048	9.2722
6.376570948	9.3188
6.368737143	9.3738
6.360922563	9.4236
6.353127136	9.4502
6.345350793	9.4736
6.337593464	9.5031
6.329855078	9.5229
6.322139564	9.541
6.314438848	9.5654
6.30675687	9.5962
6.29909356	9.6274
6.291448851	9.6665
6.283822676	9.7016
6.276214965	9.7405
6.268625654	9.7983
6.261054675	9.855
6.253501961	9.9028
6.245967447	9.9414
6.238451067	9.9905
6.230952756	10.0373
6.223472449	10.0664
6.21601008	10.0869
6.208565585	10.1045
6.201142747	10.102
6.1937338	10.0876
6.186342535	10.0764
6.178968891	10.0422
6.171612803	9.9953
6.164274209	9.957
6.156953047	9.9131
6.149649255	9.8576
6.14236277	9.8132
6.135093533	9.7871
6.12784148	9.7827
6.120606552	9.8012
6.113388688	9.8418
6.106187828	9.9009
6.099003911	9.9629
6.091836878	10.0307
6.084686669	10.0847
6.077553226	10.1176
6.070436489	10.1599
6.063336399	10.1875
6.056252899	10.1841
6.049185931	10.1999
6.042135436	10.2553
6.035101357	10.3171
6.02808727	10.3908
6.021085843	10.5034
6.01410066	10.6338
6.007131667	10.7824
6.000178805	10.9634
5.99324202	11.1555
5.986321256	11.3445
5.979416457	11.5478
5.972527568	11.7597
5.965654534	11.9619
5.9587973	12.1538
5.951955813	12.3525
5.945130017	12.5266
5.938319859	12.6745
5.931525286	12.8359
5.924746243	12.9853
5.917982678	13.0866
5.911234538	13.1792
5.904501769	13.2685
5.89778432	13.3315
5.891082139	13.3862
5.884395172	13.4358
5.87772337	13.4826
5.871066679	13.5212
5.864428488	13.5705
5.85780186	13.6318
5.851190191	13.6762
5.84459343	13.739
5.838011527	13.8225
5.831444431	13.8984
5.824892094	13.9758
5.818354465	14.0752
5.811831494	14.1689
5.805323133	14.2422
5.798829332	14.3366
5.792350043	14.4275
5.785885217	14.4907
5.779434806	14.5473
5.772998761	14.6071
5.766577035	14.6594
5.760169579	14.7109
5.753776347	14.7558
5.747397291	14.7954
5.741032364	14.8325
5.734681519	14.8693
5.728344709	14.8991
5.722021888	14.9148
5.715713009	14.935
5.709421287	14.9682
5.703140149	14.9914
5.696872816	14.9968
5.690619242	15.0073
5.684379382	15.0131
5.678153192	15.0051
5.671940626	15.0131
5.66574164	15.0161
5.659556189	14.9934
5.653384229	14.9785
5.647225716	14.9734
5.641080605	14.9602
5.634948854	14.9441
5.628830419	14.9275
5.622725256	14.9091
5.616633323	14.8891
5.610557723	14.8772
5.604492113	14.8669
5.598439603	14.8415
5.592400152	14.8225
5.586373717	14.8149
5.580360257	14.7973
5.574359729	14.781
5.568372092	14.7776
5.562397304	14.7653
5.556435324	14.7378
5.550486112	14.7231
5.544549625	14.707
5.538625823	14.6696
5.532714665	14.6408
5.526816112	14.615
5.520930122	14.5647
5.515056656	14.5053
5.509195674	14.4604
5.503347136	14.4001
5.497511002	14.3208
5.491687233	14.2578
5.48587579	14.1972
5.480076633	14.1106
5.474289725	14.0278
5.468518015	13.9575
5.462755479	13.8681
5.457005076	13.7783
5.451266765	13.7068
5.445540511	13.6306
5.439826274	13.5551
5.434124016	13.4985
5.428433701	13.445
5.422755291	13.3869
5.417088748	13.3469
5.411434035	13.3103
5.405791116	13.2634
5.400159953	13.2209
5.394540509	13.1894
5.388932749	13.143
5.383336635	13.0859
5.377752132	13.0393
5.372179203	12.9885
5.366617813	12.9292
5.361067925	12.8747
5.355529504	12.8257
5.350002515	12.77
5.344486921	12.7231
5.338982689	12.6941
5.333492627	12.6599
5.328011006	12.6218
5.32254064	12.5942
5.317081497	12.5744
5.31163354	12.5442
5.306196736	12.529
5.30077105	12.5376
5.295356449	12.5334
5.289952898	12.5276
5.284560364	12.5495
5.279178813	12.5725
5.273808212	12.5737
5.268448526	12.5915
5.263099724	12.6079
5.257761771	12.5959
5.252434635	12.5879
5.247118283	12.591
5.241812682	12.5666
5.236517799	12.5312
5.231233603	12.5034
5.225960061	12.4621
5.220697141	12.4082
5.21544481	12.3523
5.210203036	12.2978
5.204974498	12.2292
5.19975374	12.1653
5.194543444	12.1162
5.189343579	12.049
5.184154115	11.9824
5.178975019	11.9277
5.173806261	11.8584
5.168647809	11.7944
5.163499634	11.7378
5.158361704	11.6814
5.153233989	11.6089
5.148116459	11.5456
5.143009082	11.4878
5.137911829	11.4153
5.13282467	11.3606
5.127747575	11.3149
5.122680514	11.2597
5.117623458	11.2173
5.112576376	11.1899
5.107539239	11.1709
5.102512018	11.1562
5.097494683	11.1504
5.092487206	11.1692
5.087489558	11.1967
5.082504292	11.2324
5.077526209	11.2883
5.072557868	11.3508
5.06759924	11.4223
5.062650297	11.511
5.057711011	11.603
5.052781354	11.6833
5.047861297	11.7675
5.042950812	11.8593
5.038049872	11.9348
5.033158448	12.0063
5.028276513	12.0805
5.023404039	12.1403
5.018541	12.1858
5.013687367	12.2365
5.008843113	12.2881
5.004010715	12.3208
4.999185133	12.3647
4.994368849	12.404
4.989561837	12.425
4.984764069	12.445
4.979975518	12.478
4.97519616	12.5014
4.970425966	12.5083
4.96566491	12.5378
4.960912967	12.5622
4.95617011	12.5739
4.951436313	12.5974
4.94671155	12.6181
4.941995795	12.6367
4.937289023	12.655
4.932591209	12.6804
4.927902325	12.6994
4.923222347	12.7168
4.918551251	12.7465
4.913889009	12.7793
4.909235598	12.8034
4.904590991	12.8325
4.899955165	12.8681
4.895328095	12.9033
4.890712146	12.9499
4.886102507	13.0085
4.88150155	13.0537
4.876909249	13.0925
4.87232558	13.1508
4.86775052	13.2111
4.863184043	13.2656
4.858626126	13.3191
4.854076745	13.3881
4.849535875	13.4467
4.845003493	13.5036
4.840479575	13.5776
4.835964098	13.6533
4.831457037	13.7197
4.826958369	13.7871
4.822468072	13.8637
4.81798612	13.9248
4.813512492	13.9936
4.809047164	14.0637
4.804590113	14.1198
4.800141316	14.1843
4.79570075	14.2563
4.791268392	14.3195
4.78684422	14.3796
4.782430498	14.4687
4.778022625	14.5525
4.773622869	14.6172
4.769231209	14.6904
4.764847623	14.7758
4.760472086	14.8593
4.756104579	14.9414
4.751745078	15.0158
4.747393562	15.0803
4.743050009	15.1504
4.738714396	15.2334
4.734386703	15.321
4.730066907	15.395
4.725754987	15.4751
4.721450921	15.5656
4.717154688	15.6401
4.712866266	15.7138
4.708585635	15.7907
4.704312773	15.8518
4.700047658	15.8957
4.695790271	15.9504
4.691540589	16.0058
4.687298593	16.0461
4.68306426	16.0825
4.67883976	16.1355
4.67462069	16.1953
4.670409221	16.2524
4.666205334	16.321
4.662009009	16.406
4.657820224	16.4924
4.65363896	16.593
4.649465195	16.6987
4.645298911	16.7834
4.641140087	16.8657
4.636988702	16.9665
4.632844738	17.0473
4.628708174	17.1198
4.62457899	17.2136
4.620457167	17.3066
4.616342684	17.3725
4.612235523	17.4472
4.608135664	17.528
4.604043086	17.5964
4.599957772	17.6579
4.595879702	17.7353
4.591808856	17.81
4.587745215	17.8723
4.58368876	17.9448
4.57964157	18.0109
4.575599426	18.073
4.571564412	18.155
4.567536508	18.2292
4.563515696	18.2929
4.559501956	18.3764
4.555495271	18.4624
4.551495621	18.5209
4.547502989	18.5842
4.543517355	18.6694
4.539538701	18.7365
4.535567009	18.7883
4.531602261	18.8447
4.527644439	18.8969
4.523693523	18.9328
4.519749497	18.9677
4.515814382	19.0126
4.511884077	19.0424
4.507960608	19.0625
4.504043956	19.0854
4.500134104	19.1079
4.496231034	19.1408
4.492334729	19.1713
4.488445171	19.1965
4.484562343	19.2148
4.480686226	19.2392
4.476816804	19.267
4.47295406	19.2844
4.469097975	19.2944
4.465248534	19.3161
4.461405718	19.3371
4.45756951	19.3486
4.453739894	19.3742
4.449916853	19.3947
4.44610037	19.4033
4.442290427	19.4199
4.438487009	19.4453
4.434690097	19.4721
4.430899676	19.4897
4.42711573	19.5017
4.423340197	19.518
4.419569145	19.5354
4.415804518	19.5551
4.412046298	19.5639
4.408294471	19.5651
4.404549018	19.593
4.400809925	19.6228
4.397077175	19.6257
4.393350752	19.6306
4.389630639	19.6506
4.385916821	19.6694
4.382209282	19.6801
4.378508006	19.697
4.374812977	19.7102
4.371124179	19.706
4.367441596	19.7236
4.363765214	19.7521
4.360095015	19.7609
4.356430985	19.7612
4.352773108	19.7795
4.349121369	19.8012
4.345475751	19.8139
4.341836241	19.8247
4.338202821	19.8322
4.334577357	19.8378
4.330956072	19.8505
4.327340832	19.8742
4.323731623	19.8867
4.320128429	19.8847
4.316531235	19.9011
4.312940028	19.9047
4.30935479	19.9057
4.305775509	19.9191
4.302202168	19.9291
4.298634754	19.9401
4.29507325	19.9543
4.291517644	19.9716
4.287967919	19.9831
4.284424062	19.986
4.280886058	20.0046
4.277353892	20.0183
4.27382755	20.017
4.270307018	20.0371
4.266792281	20.0578
4.263283325	20.0571
4.259780136	20.0676
4.256282699	20.0817
4.252791	20.0825
4.249306832	20.0864
4.245826565	20.1059
4.242351994	20.1232
4.238883105	20.1245
4.235419885	20.1364
4.231962319	20.1469
4.228510393	20.154
4.225064094	20.1516
4.221623408	20.1713
4.218188322	20.1711
4.214758821	20.1679
4.211334892	20.1899
4.207916522	20.2043
4.204503696	20.2055
4.201096402	20.2177
4.197694626	20.2248
4.194300114	20.2265
4.190909331	20.2297
4.187524026	20.2353
4.184144186	20.2392
4.180769797	20.2502
4.177400846	20.2665
4.174037321	20.2724
4.170679208	20.2719
4.167326493	20.2839
4.163979165	20.2912
4.16063721	20.2824
4.157300615	20.2785
4.153969367	20.2998
4.150643454	20.3066
4.147322862	20.2951
4.144007579	20.3041
4.140697592	20.3132
4.137392888	20.3127
4.134093455	20.3256
4.130799281	20.34
4.127510352	20.3344
4.124226656	20.3256
4.120948181	20.3317
4.117674914	20.3391
4.114408535	20.3498
4.111145645	20.3715
4.107887925	20.3803
4.104635365	20.3774
4.101387951	20.3798
4.098145671	20.3945
4.094908514	20.3964
4.091676466	20.4003
4.088449517	20.4103
4.085227653	20.4128
4.082010864	20.4125
4.078799136	20.4174
4.075592459	20.4321
4.072390819	20.426
4.069194206	20.4299
4.066002607	20.4387
4.062816011	20.4353
4.059634406	20.4233
4.056457779	20.434
4.053286121	20.4487
4.050119418	20.4531
4.046957659	20.4584
4.043800833	20.4626
4.040648928	20.4523
4.037503563	20.4655
4.034361463	20.4797
4.031224251	20.478
4.028091913	20.4826
4.024964439	20.4919
4.021841819	20.4965
4.018724039	20.4894
4.01561109	20.4929
4.012502959	20.4978
4.009399637	20.499
4.00630111	20.5075
4.00320737	20.5178
4.000118404	20.5126
3.997034201	20.5051
3.99395475	20.507
3.990880041	20.5102
3.987810062	20.5134
3.984744803	20.5239
3.981684252	20.5353
3.9786284	20.5229
3.975577234	20.5312
3.972530744	20.5461
3.96948892	20.5371
3.966451751	20.5456
3.963420797	20.5527
3.960392903	20.5546
3.957369631	20.5659
3.954350972	20.5715
3.951336915	20.5693
3.948327449	20.5737
3.945322564	20.5927
3.942322249	20.6086
3.939326493	20.6098
3.936335288	20.6127
3.933348621	20.6191
3.930366483	20.6154
3.927388864	20.6237
3.924415753	20.643
3.921447139	20.6323
3.918483014	20.6269
3.915523366	20.6413
3.912568186	20.6562
3.909617463	20.6533
3.906671188	20.6564
3.90372935	20.6735
3.900791939	20.6721
3.897858945	20.6586
3.894930359	20.6625
3.892007684	20.6831
3.889087881	20.6796
3.886172454	20.6728
3.883261396	20.6677
3.880354695	20.6723
3.877452343	20.6718
3.874554329	20.6672
3.871660644	20.6728
3.868771278	20.6728
3.865886222	20.6799
3.863005465	20.6769
3.860128998	20.6738
3.857256812	20.6723
3.854388896	20.6748
3.851525243	20.6706
3.848665841	20.6769
3.845812161	20.6813
3.842961232	20.6718
3.840114528	20.6625
3.837272037	20.6701
3.834433752	20.6789
3.831599662	20.6772
3.828769759	20.6828
3.825944033	20.6806
3.823122474	20.6743
3.820305074	20.6791
3.817491824	20.6943
3.814682714	20.6918
3.811877735	20.6831
3.809076878	20.6823
3.806280134	20.6782
3.803487494	20.6735
3.800698949	20.6789
3.797914489	20.6782
3.795134107	20.6789
3.792357792	20.6769
3.789585537	20.6799
3.786817332	20.6831
3.784053167	20.6848
3.781293036	20.6896
3.778538356	20.6855
3.77578626	20.6721
3.773038171	20.6789
3.770294079	20.6916
3.767553976	20.6852
3.764817852	20.6789
3.7620857	20.6865
3.759357511	20.6784
3.756633275	20.6774
3.753912985	20.6774
3.751196632	20.6769
3.748484207	20.674
3.745775701	20.6713
3.743071107	20.6738
3.740370416	20.675
3.73767362	20.664
3.734980709	20.6726
3.732291676	20.6679
3.729606512	20.6584
3.726925208	20.6545
3.724247758	20.6542
3.721574151	20.652
3.718904381	20.653
3.716238438	20.6574
3.713577694	20.6477
3.71091938	20.6372
3.708264869	20.6396
3.705614154	20.6279
3.702967225	20.6225
3.700324074	20.6249
3.697684695	20.6215
3.695049078	20.6162
3.692417215	20.6174
3.689789099	20.6142
3.687164722	20.6064
3.684544075	20.603
3.68192715	20.6018
3.67931394	20.5983
3.676704437	20.5864
3.674098633	20.583
3.67149652	20.5783
3.66889809	20.5678
3.666303336	20.5646
3.663712249	20.5588
3.661124822	20.5502
3.658541047	20.559
3.655960916	20.5568
3.653384422	20.5383
3.65081289	20.5366
3.648243644	20.5378
3.645678012	20.5397
3.643115986	20.5346
3.640557559	20.5212
3.638002722	20.5229
3.635451469	20.5202
3.632903791	20.5068
3.630359682	20.5109
3.627819133	20.4995
3.625282138	20.4914
3.622748688	20.4909
3.620218777	20.4916
3.617692397	20.4787
3.615169541	20.4719
3.6126502	20.4667
3.610135673	20.4648
3.607623341	20.4526
3.605114504	20.4492
3.602609154	20.4492
3.600107283	20.4348
3.597608885	20.4204
3.595113953	20.4218
3.592622478	20.4155
3.590134454	20.4111
3.587649874	20.4101
3.585168731	20.3967
3.582691017	20.3823
3.580216725	20.3867
3.577745848	20.383
3.57527838	20.3669
3.572814313	20.3505
3.57035364	20.3478
3.567896354	20.3486
3.565442448	20.3403
3.562991916	20.3244
3.560544749	20.319
3.558100942	20.3144
3.555660487	20.301
3.553223378	20.2883
3.550790868	20.2673
3.548360427	20.258
3.545933311	20.2582
3.543509513	20.2448
3.541089027	20.2387
3.538671844	20.2253
3.53625796	20.2053
3.533847367	20.1826
3.531440058	20.1704
3.529036026	20.1564
3.526635266	20.1267
3.524237769	20.0964
3.52184353	20.0671
3.519452542	20.0239
3.517064798	19.9726
3.514680292	19.9199
3.512299017	19.8471
3.509920967	19.7663
3.507546135	19.6979
3.505174514	19.6447
3.502806098	19.6096
3.500440881	19.5964
3.498078855	19.6176
3.495720015	19.6545
3.493365575	19.6877
3.491013085	19.7126
3.488663762	19.7316
3.486317598	19.7519
3.483974588	19.77
3.481634725	19.7766
3.479298003	19.7768
3.476964415	19.7822
3.474633956	19.7827
3.472306619	19.7812
3.469982397	19.7888
3.467661284	19.7902
3.465343275	19.7741
3.463028363	19.7602
3.460716541	19.7514
3.458407804	19.7258
3.456102146	19.697
3.453799559	19.6794
3.451500039	19.6584
3.449203579	19.6284
3.446910172	19.6015
3.444619814	19.5649
3.442332497	19.5393
3.440048216	19.4953
3.437768146	19.4677
3.435489916	19.4289
3.433214704	19.3627
3.430942504	19.2973
3.428673309	19.2377
3.426407114	19.1616
3.424143913	19.0932
3.421883699	19.0327
3.419626467	18.9819
3.417372212	18.9516
3.415120926	18.9541
3.412872605	18.9741
3.410627242	18.9814
3.408384831	19.0048
3.406145367	19.0373
3.403908845	19.0932
3.401675257	19.1445
3.399444599	19.174
3.397216864	19.2053
3.394992047	19.2441
3.392770143	19.2678
3.390551144	19.2719
3.388335047	19.2714
3.386121844	19.2768
3.383912676	19.2751
3.381705245	19.2761
3.379500692	19.2685
3.377299012	19.2714
3.375100198	19.3029
3.372904246	19.3271
3.370711149	19.3352
3.368520903	19.3486
3.366333501	19.3742
3.364148938	19.3964
3.361967208	19.4047
3.359788306	19.3964
3.357612227	19.3862
3.355438965	19.3828
3.353268515	19.3974
3.35110087	19.393
3.348937148	19.4084
3.346775098	19.4172
3.344615837	19.4404
3.342459362	19.4528
3.340305665	19.4602
3.338154741	19.4597
3.336006587	19.4763
3.333861195	19.4831
3.33171856	19.4804
3.329578678	19.4738
3.327441544	19.4833
3.32530715	19.4863
3.323175494	19.4719
3.321046568	19.4653
3.318920368	19.4675
3.31679689	19.4643
3.314676126	19.4594
3.312558073	19.4462
3.310442725	19.4274
3.308330077	19.4228
3.306220124	19.4211
3.304112861	19.4155
3.302008281	19.4079
3.299906382	19.4067
3.297808244	19.392
3.295711686	19.375
3.293617792	19.3691
3.291526557	19.3518
3.289437976	19.3417
3.287352045	19.3361
3.285268756	19.3198
3.283188107	19.3061
3.281110091	19.3061
3.279034705	19.2871
3.276961942	19.2866
3.274891798	19.269
3.272824267	19.2622
3.270759346	19.2492
3.268697029	19.2351
3.26663731	19.2211
3.264580186	19.2119
3.262525652	19.2041
3.260473701	19.1818
3.25842433	19.165
3.256377534	19.1528
3.254333308	19.144
3.252291646	19.1276
3.250252545	19.1169
3.248217054	19.0971
3.246183057	19.0854
3.244151606	19.0815
3.242122696	19.0615
3.240096322	19.0349
3.238072479	19.0278
3.236051163	19.018
3.234032369	19.0034
3.232016093	18.9941
3.230002329	18.9809
3.227991073	18.9665
3.22598232	18.9633
3.223976065	18.9521
3.221972305	18.9421
3.219971033	18.923
3.217972246	18.8999
3.215975939	18.8867
3.213982108	18.8791
3.211990747	18.8657
3.210001852	18.8513
3.208015419	18.831
3.206031443	18.8071
3.204049919	18.7941
3.202070843	18.7778
3.200095235	18.7605
3.19812104	18.7512
3.196149279	18.7324
3.194179949	18.7082
3.192213043	18.7016
3.190248559	18.6872
3.18828649	18.6684
3.186326834	18.6606
3.184369586	18.6479
3.18241474	18.6225
3.180462293	18.6137
3.17851224	18.5935
3.176564577	18.5612
3.1746193	18.5512
3.172676403	18.5356
3.170735883	18.5222
3.168797736	18.5078
3.166861956	18.4851
3.164928541	18.4775
3.162997484	18.4687
3.161068783	18.4492
3.159142432	18.4209
3.157218427	18.3923
3.155296765	18.3757
3.153378435	18.3701
3.151461443	18.3449
3.14954678	18.3273
3.147634443	18.31
3.145724426	18.2927
3.143816726	18.2788
3.141911338	18.2543
3.140008258	18.2314
3.138107483	18.216
3.136209007	18.1887
3.134312827	18.1709
3.132418938	18.1589
3.130527337	18.1425
3.128638019	18.1127
3.126750981	18.0935
3.124866217	18.0739
3.122984699	18.0515
3.121104471	18.0341
3.119226507	18.0305
3.1173508	18.0219
3.115477349	17.9902
3.113606148	17.9714
3.111737193	17.9526
3.10987048	17.9196
3.108006006	17.9089
3.106143766	17.8957
3.104283756	17.8701
3.102425973	17.8554
3.100570412	17.8464
3.098717069	17.8266
3.096865941	17.7981
3.095017023	17.7878
3.093170311	17.7675
3.091325802	17.7485
3.089483491	17.7255
3.087643375	17.7121
3.085805449	17.7055
3.08396971	17.6845
3.082136155	17.6518
3.080304778	17.6206
3.078476524	17.6054
3.076649492	17.6093
3.074824627	17.5852
3.073001926	17.5571
3.071181385	17.5356
3.069363	17.5166
3.067546766	17.5053
3.065732681	17.4794
3.06392074	17.4526
3.06211094	17.4394
3.060303276	17.425
3.058497745	17.3957
3.056694344	17.3674
3.054893068	17.3461
3.053093914	17.3396
3.051296877	17.3164
3.049501955	17.3051
3.047709144	17.299
3.045918439	17.2763
3.044129837	17.2573
3.042343335	17.2517
3.040558928	17.2324
3.038776613	17.2058
3.036996386	17.1892
3.035219166	17.174
3.033443104	17.1508
3.031669119	17.134
3.029897208	17.1254
3.028127367	17.0998
3.026359592	17.0659
3.02459388	17.0644
3.022830228	17.0561
3.021068631	17.0231
3.019309085	16.998
3.017551589	16.9885
3.015796137	16.9646
3.014042726	16.9296
3.012291354	16.9018
3.010542015	16.8789
3.008794707	16.8564
3.007049426	16.8415
3.005306169	16.8256
3.003564931	16.7951
3.00182571	16.769
3.000088503	16.7561
2.998353304	16.7351
2.996620112	16.7085
2.994888923	16.6931
2.993160628	16.6821
2.991433432	16.6626
2.989708228	16.6347
2.987985013	16.6245
2.986263784	16.5996
2.984544536	16.5817
2.982827267	16.5681
2.981111973	16.54
2.97939865	16.5134
2.977687296	16.4868
2.975977906	16.4641
2.974270478	16.4292
2.972565009	16.3813
2.970861493	16.3527
2.96915993	16.3447
2.967460314	16.3266
2.965763522	16.2917
2.964067792	16.2641
2.962373999	16.2446
2.960682141	16.2128
2.958992215	16.1806
2.957304216	16.1499
2.955618142	16.143
2.95393399	16.1211
2.952251756	16.0803
2.950571437	16.0424
2.94889303	16.0263
2.947216531	15.9948
2.945541937	15.957
2.943869245	15.936
2.942198452	15.9108
2.940529554	15.8628
2.938862549	15.8193
2.937197432	15.7993
2.935534201	15.7851
2.933872853	15.7587
2.932213384	15.7187
2.930555792	15.6745
2.928900072	15.6479
2.927246222	15.6174
2.925595095	15.5869
2.923944975	15.5605
2.922296715	15.5332
2.920650312	15.4917
2.919005763	15.4458
2.917363066	15.4296
2.915722216	15.4028
2.91408321	15.3547
2.912446047	15.3222
2.910810722	15.3068
2.909177232	15.2749
2.907545575	15.2519
2.905915747	15.2299
2.904287745	15.2085
2.902661566	15.1882
2.901037208	15.1674
2.899414666	15.143
2.897793938	15.1157
2.896175022	15.1049
2.894557913	15.0817
2.892942609	15.081
2.891329106	15.0639
2.889717403	15.0297
2.888107495	15.0044
2.886500214	15.008
2.884893888	15.0195
2.883289349	15.0258
2.881686594	15.0258
2.880085619	15.02
2.878486423	15.0244
2.876889001	15.0224
2.875293352	15.0288
2.873699471	15.0229
2.872107357	14.9973
2.870517006	15
2.868928415	15.0083
2.867341582	15.0014
2.865756502	15.0004
2.864173175	14.9983
2.862591596	15
2.861011762	15.0048
2.859433672	15.0097
2.857857321	15.0161
2.856282708	15.0297
2.854709829	15.0385
2.853138681	15.0205
2.851569261	15.0171
2.850001568	15.0273
2.848436408	15.0229
2.846872156	15.0224
2.845309621	15.0293
2.8437488	15.0515
2.842189691	15.0654
2.840632291	15.0629
2.839076596	15.0727
2.837522604	15.0832
2.835970313	15.0864
2.834419719	15.1093
2.83287082	15.1435
2.831323613	15.1689
2.829778094	15.2114
2.828234263	15.2631
2.826692114	15.31
2.825151647	15.3725
2.823612858	15.4272
2.822075744	15.4965
2.820540303	15.5693
2.819006531	15.6347
2.817474427	15.6997
2.815943987	15.7736
2.81441521	15.8491
2.812888091	15.9145
2.811363418	15.9809
2.809839609	16.0337
2.80831745	16.0937
2.806796939	16.1635
2.805278075	16.2187
2.803760853	16.2436
2.802245271	16.2651
2.800731327	16.2832
2.799219018	16.3032
2.797708341	16.3325
2.796199294	16.3632
2.794691874	16.3877
2.793186078	16.4013
2.791681905	16.3969
2.79017935	16.414
2.788678412	16.4072
2.787179865	16.4462
2.785682151	16.469
2.784186046	16.477
2.782691547	16.4936
2.781198652	16.519
2.779707358	16.5146
2.778217662	16.5244
2.776729562	16.5463
2.775243056	16.5747
2.77375814	16.5693
2.772274812	16.6005
2.77079307	16.6342
2.769312911	16.6469
2.767834333	16.6377
2.766357333	16.663
2.764881908	16.6723
2.763408056	16.687
2.761935774	16.6919
2.760465061	16.6836
2.758995913	16.6845
2.757528328	16.7265
2.756062304	16.7714
2.754597837	16.8022
2.753134926	16.8188
2.751674325	16.809
2.750214517	16.8325
2.748756257	16.8496
2.747299542	16.7998
2.74584437	16.6757
2.74439074	16.5385
2.742938647	16.5566
2.741488091	16.771
2.740039067	16.9409
2.738591575	17.0195
2.737145611	17.041
2.735701174	17.0053
2.73425826	16.9057
2.732816867	16.6709
2.731376994	16.3877
2.729938636	16.3149
2.728501793	16.6025
2.727066462	16.9252
2.72563264	17.018
2.724200325	16.9663
2.722769514	16.8129
2.721340206	16.5537
2.719912397	16.3247
2.718486086	16.3955
2.717062008	16.791
2.715638684	17.2175
2.714216851	17.4841
2.712796505	17.665
2.711377646	17.8098
2.709960269	17.9106
2.708544374	18.0112
2.707129958	18.0937
2.705717018	18.1555
2.704305552	18.2202
2.702895558	18.29
2.701487034	18.3579
2.700079976	18.4355
2.698674384	18.5144
2.697270255	18.5686
2.695867585	18.6135
2.694466374	18.6547
2.693066619	18.7023
2.691668318	18.7458
2.690271467	18.7788
2.688876066	18.8151
2.687482111	18.8417
2.686089602	18.8562
2.684698534	18.8815
2.683309626	18.9028
2.681921436	18.916
2.680534681	18.9189
2.679149359	18.9191
2.677765469	18.9265
2.676383008	18.9018
2.675001973	18.8945
2.673622363	18.8735
2.672244175	18.8735
2.670867407	18.9167
2.669492057	19.0439
2.668118123	19.2285
2.666745602	19.4038
2.665374493	19.5078
2.664004793	19.5742
2.6626365	19.5954
2.66127032	19.5971
2.659904834	19.6076
2.658540748	19.6232
2.657178061	19.6354
2.65581677	19.6252
2.654456873	19.6359
2.653098368	19.6301
2.651741253	19.656
2.650385525	19.6643
2.649031183	19.632
2.647678224	19.6335
2.646326647	19.6276
2.644976449	19.6098
2.643627628	19.5854
2.642280182	19.5954
2.640934109	19.6003
2.639589407	19.613
2.638246073	19.6164
2.636904106	19.5964
2.635563503	19.5659
2.634224263	19.5737
2.632886383	19.5622
2.631549862	19.5471
2.630214697	19.5412
2.628881577	19.5461
2.627549117	19.551
2.626218007	19.5451
2.624888245	19.517
2.62355983	19.5178
2.622232758	19.5195
2.620907028	19.5043
2.619582638	19.4897
2.618259585	19.4738
2.616937869	19.4741
2.615617486	19.478
2.614298435	19.4541
2.612980713	19.4499
2.61166432	19.458
2.610349252	19.4377
2.609035507	19.4199
2.607723085	19.3891
2.606411982	19.3857
2.605102197	19.3847
2.603793727	19.3837
2.602486572	19.3803
2.601180728	19.3769
2.599876194	19.3847
2.598572968	19.3664
2.597271722	19.3632
2.595971105	19.3439
2.59467179	19.3359
2.593373774	19.3378
2.592077057	19.3159
2.590781636	19.3046
2.589487509	19.3054
2.588194675	19.3002
2.58690313	19.3071
2.585612874	19.3007
2.584323905	19.2602
2.58303622	19.27
2.581749817	19.2729
2.580464695	19.2453
2.579180852	19.2297
2.577898286	19.2409
2.576616995	19.2258
2.575336976	19.2111
2.574058229	19.187
2.572780751	19.1862
2.571504541	19.2006
2.570229596	19.1914
2.568955915	19.185
2.567683495	19.1828
2.566412994	19.1557
2.565143091	19.1298
2.563874445	19.1262
2.562607053	19.1162
2.561340913	19.0952
2.560076024	19.0876
2.558812384	19.1008
2.55754999	19.0852
2.556288841	19.0571
2.555028936	19.0625
2.553770272	19.0383
2.552512847	19.0136
2.55125666	19.0131
2.550001709	19.0131
2.548747991	19.0205
2.547495506	18.9982
2.546244252	18.9765
2.544994225	18.9641
2.543745426	18.967
2.542497852	18.9497
2.5412515	18.9575
2.54000637	18.9396
2.53876246	18.913
2.537519767	18.9155
2.536278934	18.9201
2.535038671	18.9067
2.53379962	18.8891
2.53256178	18.8525
2.531325149	18.8422
2.530089725	18.8469
2.528855506	18.8359
2.52762249	18.8168
2.526390677	18.8125
2.525160064	18.8166
2.523930648	18.799
2.52270243	18.7814
2.521475406	18.7502
2.520249575	18.7392
2.519024936	18.7465
2.517801486	18.7014
2.516579857	18.6855
2.515358781	18.6972
2.514138889	18.6801
2.512920179	18.6738
2.511702651	18.6564
2.510486301	18.6347
2.50927113	18.6508
2.508057134	18.675
2.506844312	18.6816
2.505632662	18.6398
2.504422183	18.6108
2.503212874	18.6059
2.502004731	18.5781
2.500797754	18.5449
2.499591942	18.5576
2.498387291	18.5537
2.497183801	18.5361
2.49598147	18.51
2.494780296	18.5295
2.493580278	18.4946
2.492381413	18.4621
2.491183701	18.4702
2.489987139	18.4707
2.488791726	18.4406
2.48759808	18.425
2.486404959	18.4084
2.485212983	18.3759
2.484022149	18.3803
2.482832455	18.4104
2.4816439	18.3918
2.480456483	18.3667
2.479270202	18.3481
2.478085055	18.3466
2.47690104	18.3388
2.475718156	18.3261
2.474536402	18.34
2.473355775	18.3134
2.472176274	18.2978
2.470997898	18.2707
2.469820644	18.2441
2.468644512	18.2258
2.467469499	18.2229
2.466295604	18.2131
2.465122826	18.1875
2.463951163	18.1772
2.462780612	18.1762
2.461611174	18.165
2.460442845	18.1691
2.45927623	18.1438
2.458110116	18.1396
2.456945108	18.1513
2.455781204	18.1494
2.454618401	18.1213
2.4534567	18.093
2.452296097	18.0966
2.451136592	18.0773
2.449978183	18.0598
2.448820868	18.0529
2.447664646	18.0366
2.446509516	18.019
2.445355475	17.996
2.444202523	17.958
2.443050657	17.9599
2.441899876	17.9748
2.440750179	17.9785
2.439601564	17.9816
2.43845403	17.9697
2.437307575	17.9292
2.436162197	17.8967
2.435017895	17.8935
2.433874668	17.9038
2.432732513	17.8996
2.431592022	17.8769
2.430452008	17.8554
2.429313063	17.8557
2.428175185	17.8681
2.427038372	17.8369
2.425902624	17.8313
2.424767938	17.7854
2.423634312	17.7307
2.422501747	17.7309
2.421370239	17.7539
2.420239788	17.7622
2.419110392	17.759
2.417982049	17.75
2.416854758	17.7417
2.415728518	17.7334
2.414603328	17.7063
2.413479185	17.7053
2.412356088	17.6953
2.411234036	17.6857
2.410113027	17.705
2.40899306	17.6857
2.407874134	17.6643
2.406756246	17.6596
2.405639396	17.6523
2.40452416	17.6262
2.40340938	17.5656
2.402295634	17.552
2.401182919	17.5595
2.400071234	17.5454
2.398960578	17.5136
2.39785095	17.4992
2.396742348	17.507
2.39563477	17.4819
2.394528216	17.4775
2.393422683	17.4748
2.392318171	17.4492
2.391214677	17.4043
2.390112201	17.4162
2.389010742	17.414
2.387910297	17.3986
2.386811435	17.3967
2.385713014	17.3938
2.384615605	17.3769
2.383519204	17.3603
2.382423811	17.3701
2.381329425	17.3537
2.380236043	17.3439
2.379143665	17.3427
2.37805229	17.3166
2.376961915	17.3049
2.375872539	17.3085
2.374784162	17.2873
2.373696781	17.2512
2.372610396	17.2636
2.371525004	17.2763
2.370440606	17.2734
2.369357198	17.2597
2.368274781	17.2238
2.367193351	17.1994
2.366112909	17.1994
2.365033453	17.1789
2.363954982	17.1738
2.362877493	17.1919
2.361800987	17.1904
2.360726018	17.1533
2.35965147	17.1279
2.3585779	17.1328
2.357505307	17.1328
2.356433688	17.1015
2.355363044	17.0908
2.354293372	17.0888
2.353224671	17.0849
2.35215694	17.0586
2.351090177	17.0305
2.350024382	17.0148
2.348959552	17.0236
2.347895687	17.0039
2.346832785	16.9834
2.345770845	16.9794
2.344709866	16.9592
2.343649846	16.9375
2.342590784	16.9169
2.341532678	16.9169
2.340475528	16.9375
2.339419333	16.9074
2.33836409	16.8847
2.337309798	16.8603
2.336256457	16.8537
2.335204611	16.8554
2.334153166	16.842
2.333102667	16.8156
2.332053114	16.799
2.331004504	16.8154
2.329956838	16.8156
2.328910112	16.7939
2.327864326	16.7473
2.32681948	16.7324
2.325775571	16.7561
2.324732598	16.7473
2.32369056	16.726
2.322649456	16.7128
2.321609284	16.7119
2.320570043	16.7124
2.319531733	16.7368
2.318494351	16.7006
2.317457897	16.6596
2.316422369	16.644
2.315387766	16.6445
2.314354087	16.6264
2.31332133	16.6103
2.312289495	16.6098
2.31125858	16.604
2.310229117	16.602
2.309200038	16.5673
2.308171875	16.541
2.307144627	16.5503
2.306118293	16.5551
2.305092872	16.5639
2.304068363	16.5424
2.303044763	16.5039
2.302022073	16.4961
2.301000291	16.4917
2.299979415	16.4834
2.298959445	16.4868
2.297940379	16.4819
2.296922216	16.4555
2.295904955	16.4502
2.294888595	16.437
2.29387366	16.4262
2.292859097	16.4204
2.291845431	16.4209
2.29083266	16.4174
2.289820785	16.3974
2.288809803	16.3823
2.287799713	16.3574
2.286790515	16.354
2.285782206	16.3671
2.284774786	16.3496
2.283768254	16.3452
2.282762608	16.3378
2.281757848	16.3286
2.280753972	16.2949
2.279750978	16.269
2.278748867	16.2578
2.277747636	16.2519
2.276747284	16.2436
2.275747811	16.2373
2.274749215	16.2187
2.273751494	16.2236
2.272754649	16.2114
2.271758677	16.2036
2.270763578	16.2031
2.269769866	16.2109
2.268776508	16.1987
2.267784019	16.1503
2.266792398	16.1484
2.265801644	16.1479
2.264811756	16.1411
2.263822732	16.1474
2.262834571	16.1318
2.261847273	16.101
2.260860836	16.102
2.259875259	16.0932
2.258890541	16.0791
2.257906681	16.0629
2.256923678	16.0595
2.25594153	16.0644
2.254960236	16.0156
2.253979796	16.042
2.253000208	16.0376
2.252021471	16.0004
2.251043584	15.9926
2.250066546	15.9824
2.249090355	15.9897
2.248115012	15.9775
2.247140514	15.9663
2.246167365	15.9414
2.245194554	15.9506
2.244222586	15.9379
2.243251458	15.8989
2.242281171	15.9043
2.241311723	15.8847
2.240343113	15.8696
2.23937534	15.854
2.238408402	15.8481
2.237442299	15.8579
2.23647703	15.8535
2.235512593	15.854
2.234548988	15.8496
2.233586213	15.8637
2.232624267	15.8364
2.231663149	15.8012
2.230702859	15.8134
2.229743394	15.7929
2.228784755	15.7719
2.22782694	15.7441
2.226869947	15.7544
2.225913777	15.7773
2.224958427	15.7627
2.224003896	15.7153
2.223050679	15.728
2.222097785	15.7431
2.221145707	15.7441
2.220194445	15.7509
2.219243997	15.7089
2.218294362	15.6948
2.21734554	15.7021
2.21639753	15.6611
2.215450329	15.6289
2.214503938	15.6562
2.213558355	15.6528
2.212613579	15.5942
2.211669609	15.6196
2.210726445	15.625
2.209784084	15.6123
2.208842527	15.5908
2.207901771	15.5966
2.206961817	15.5849
2.206022662	15.5649
2.205084307	15.5859
2.204146749	15.5586
2.203209989	15.5434
2.202274024	15.5664
2.201338854	15.5214
2.200404963	15.54
2.199471379	15.5337
2.198538587	15.498
2.197606587	15.4843
2.196675376	15.5337
2.195744954	15.52
2.194815319	15.5048
2.193886472	15.5004
2.192958411	15.4931
2.192031134	15.4912
2.191104641	15.4907
2.190178931	15.4282
2.189254003	15.4287
2.188329856	15.4497
2.187406488	15.4472
2.1864839	15.3989
2.185562567	15.4047
2.184641533	15.3877
2.183721275	15.3735
2.182801792	15.3676
2.181883083	15.3442
2.180965147	15.353
2.180047983	15.3545
2.17913159	15.3359
2.178215967	15.3276
2.177301113	15.3017
2.176387028	15.3208
2.175473709	15.3447
2.174561157	15.3217
2.17364937	15.3325
2.172738348	15.3466
2.171828089	15.2978
2.170918592	15.2797
2.170009856	15.291
2.169101881	15.249
2.168194666	15.2387
2.167288209	15.2548
2.166382509	15.2656
2.165477567	15.2583
2.16457338	15.2451
2.163670416	15.2485
2.162767737	15.2304
2.161865811	15.2285
2.160964637	15.2392
2.160064214	15.2705
2.159164542	15.2744
2.158265618	15.2739
2.157367442	15.2148
2.156470014	15.167
2.155573332	15.1933
2.154677395	15.2089
2.153782203	15.1338
2.152887754	15.1025
2.151994048	15.08
2.151101084	15.0722
2.150208861	15.0478
2.149317377	15.0839
2.148426632	15.0722
2.147536625	15.0556
2.146647355	15.0219
2.145758822	15.0185
2.144871024	15.0273
2.14398396	15.0356
2.143097629	15.0644
2.14221249	15.0376
2.141327623	14.9946
2.140443487	15
2.139560081	15.0097
2.138677403	15.0078
2.137795454	14.9892
2.136914232	14.9804
2.136033736	14.9882
2.135153965	14.9687
2.134274919	14.9433
2.133396596	14.8989
2.132518995	14.9106
2.131642117	14.9287
2.130765959	14.915
2.129890521	14.9218
2.129015803	14.9087
2.128141802	14.8676
2.127268519	14.8613
2.126395952	14.874
2.125524101	14.8969
2.124652964	14.8481
2.123782542	14.8183
2.122912832	14.8403
2.122043834	14.874
2.121175997	14.8886
2.12030842	14.8691
2.119441553	14.8188
2.118575394	14.7773
2.117709942	14.7773
2.116845198	14.7856
2.115981159	14.7602
2.115117826	14.792
2.114255197	14.8261
2.113393271	14.7939
2.112532047	14.8086
2.111671525	14.7949
2.110811704	14.7797
2.109952583	14.7734
2.109094161	14.7373
2.108236437	14.7212
2.107379855	14.748
2.106523524	14.75
2.105667889	14.7382
2.104812949	14.7558
2.103958703	14.6914
2.103105151	14.663
2.10225229	14.6689
2.101400121	14.6801
2.100548642	14.6645
2.099697853	14.684
2.098847754	14.7011
2.097998342	14.665
2.097149617	14.6587
2.096301579	14.6704
2.095454226	14.6582
2.094607559	14.6255
2.093761575	14.6318
2.092916274	14.6626
2.092071655	14.6684
2.091227718	14.6601
2.090384461	14.6191
2.089541885	14.6001
2.088699987	14.5883
2.087858767	14.5883
2.08701866	14.5673
2.086178794	14.5727
2.085339604	14.5761
2.084501088	14.5566
2.083663247	14.54
2.082826078	14.5415
2.081989583	14.5156
2.081153758	14.5044
2.080318605	14.5024
2.079484122	14.5009
