Repository: orfeotoolbox/OTB

The JHU site is arranged in a hierarchial directory structure. At the top level
is the owner (JHU), at the next level is the instrument (becknic and nicolet). The nicolet 
is spectrometer, the becknic indicates the subsequent data are "seamless" spectra coming from 
the beckman and nicolet and covering the combined wavelength range of the two instruments.
The next level is the type (e.g. lunar, manmade, rocks, etc.) and the next level is the 
class (e.g. igneous, metamorphic, sedimentary). Note not all the types have classes. At 
next level is the particle size (again not all classes have several particle size). At the
lowest level are 2 subdirectories (anc and txt).

File: Data/BD-CNES/JHU/nicolet/minerals/Inosilicate/txt/bustam1s.txt
Name: Bustamite (Mn,Ca)3Si3O9
Type:  Mineral
Class:  Silicates
Subclass:  Inosilicates (Chain Silicates) (Pyroxenoid Group)
Particle Size: Solid
Sample No.  bustamite.1
Owner:  JHU
Wavelength Range:  IR
Origin:  Smithsonian NMNH R3099 Sample from Franklin, New Jersey. 

Description:  The sample was a prismatic piece about 3 cm in length 
and 1-2 cm wide. It appeared pure except for a few grains of calcite 
that were removed. Under the petrographic microscope about 2% of 
grains show some light alteration.  The portion chosen for probe 
analysis was comprised of clean, homogeneous grains.  The sample 
was treated with acetic acid to remove any remaining calcite.
Measurement:  Bidirectional reflectance 
First Column:  X
Second Column:  Y  
X Units:  Wavelength (micrometers)
Y Units:  Reflectance (percent)
First X Value:  25.0442
Last X Value:  2.079
Number of X Values:  2287
Additional Information: bustam1a.txt

25.04420302	22.7783
24.9237955	23.3818
24.80454022	23.706
24.68642074	23.7387
24.5694209	23.5121
24.45358465	23.3749
24.3387763	23.6801
24.22504094	23.7617
24.11236361	23.7578
24.00072962	23.8954
23.89012454	23.7387
23.78053421	23.5781
23.67194472	23.9755
23.56434244	24.7763
23.45771395	25.5361
23.35204611	26.5214
23.24732598	27.7231
23.14354087	29.2226
23.04067832	30.8671
22.93872607	32.1642
22.83767211	33.1193
22.7375046	33.8612
22.63821194	33.9289
22.53978272	33.1137
22.44220571	31.9806
22.3454699	31.2851
22.24956446	31.4877
22.15447875	32.5536
22.06020229	34.3373
21.96677306	36.2355
21.87408402	37.6505
21.7821739	38.8666
21.69103293	40.1903
21.60065148	41.8441
21.5110201	43.5568
21.42212949	45.0189
21.33397051	46.171
21.24653416	47.0438
21.15981159	47.7621
21.0737941	48.328
20.98847313	48.6407
20.90384024	48.683
20.81988716	48.5402
20.73660571	48.0978
20.65398787	47.1217
20.57202575	45.5795
20.49071156	43.4904
20.41003766	40.9462
20.3299965	37.9965
20.25058069	35.3786
20.1717829	33.9103
20.09359597	33.454
20.01601281	32.9933
19.93906621	31.8017
19.8626695	30.0934
19.78685599	28.507
19.71161901	27.6916
19.63695203	27.7177
19.56284859	28.0995
19.48930232	28.4985
19.41630698	28.9797
19.34385639	29.5961
19.27194448	30.1684
19.20056526	30.81
19.12971284	31.5961
19.05938141	32.1532
18.98956523	32.4721
18.92025868	32.8905
18.85145618	33.2506
18.78315226	33.4313
18.71534153	33.5287
18.64801865	33.684
18.58117838	33.7509
18.51481556	33.7724
18.44892507	33.8068
18.38350191	33.8481
18.31854111	33.7377
18.25407111	33.6303
18.19002023	33.6234
18.12641726	33.5917
18.06325753	33.5497
18.00053642	33.661
17.93824937	33.8112
17.8763919	33.8442
17.81495958	33.745
17.75394803	33.3361
17.69335296	32.5082
17.63317011	31.401
17.57339529	29.9301
17.51402436	28.162
17.45505324	26.2665
17.39647791	24.2038
17.3382944	21.8591
17.28049878	19.4958
17.2230872	17.1596
17.16605584	14.7937
17.10940093	12.6201
17.05311876	10.8159
16.99720566	9.4458
16.94165801	8.5425
16.88647225	7.9651
16.83167317	7.6079
16.77720046	7.3388
16.72307919	7.1972
16.66930597	7.1855
16.61587747	7.2405
16.56279037	7.3237
16.51004141	7.4272
16.45762737	7.5195
16.40554507	7.6001
16.35379138	7.7207
16.30236319	7.8721
16.25125744	8.0293
16.20047111	8.1411
16.15000121	8.2729
16.0998448	8.4136
16.04999896	8.5547
16.00048641	8.7104
15.95125297	8.8364
15.90232158	8.9504
15.85368947	9.1064
15.80535391	9.2663
15.75731218	9.4021
15.70956162	9.5383
15.6620996	9.7051
15.61492349	9.874
15.56803074	10.0556
15.52141878	10.2827
15.47508511	10.5239
15.42902725	10.8003
15.38324273	11.1528
15.33772913	11.4726
15.29248405	11.7329
15.24750513	11.8686
15.20279002	11.7395
15.1583364	11.2138
15.114142	10.3498
15.07020455	9.4167
15.02652181	8.7612
14.98309158	8.5571
14.93991168	8.6733
14.89700213	8.905
14.85431629	9.1716
14.81187438	9.4289
14.76967431	9.6699
14.72771402	9.9299
14.68599147	10.2466
14.64450465	10.5866
14.60325156	10.9455
14.56223023	11.3896
14.52143873	11.8786
14.48087511	12.3108
14.44053748	12.6286
14.40042395	12.7314
14.36053266	12.3872
14.32086177	11.374
14.28140946	9.8933
14.24217393	8.5595
14.20315338	7.8076
14.16434607	7.675
14.12575025	7.8652
14.0873642	8.1294
14.0491862	8.3713
14.01121458	8.5725
13.97344765	8.7478
13.93590321	8.8982
13.89854065	9.0534
13.8613779	9.1875
13.82441336	9.2986
13.78764544	9.3943
13.75107258	9.4841
13.71469324	9.5527
13.67850587	9.6194
13.64250897	9.6823
13.60670103	9.7512
13.57108057	9.8396
13.53564612	9.9228
13.50039624	10.0129
13.46532947	10.1228
13.4304444	10.2302
13.39573962	10.3213
13.36121373	10.4072
13.32686536	10.487
13.29269314	10.5613
13.25869572	10.5967
13.22487175	10.6611
13.19121992	10.7497
13.15773892	10.8186
13.12442745	10.855
13.09130135	10.926
13.05832501	11.0293
13.02551438	11.0627
12.99286821	11.103
12.96038529	11.198
12.92806437	11.2588
12.89590426	11.3012
12.86390376	11.3855
12.83206168	11.468
12.80037684	11.5139
12.7688481	11.571
12.73747429	11.6479
12.70625427	11.7114
12.67518693	11.7758
12.64427113	11.8364
12.61350579	11.8838
12.58290562	11.9323
12.55243781	12.0009
12.52211719	12.0693
12.4919427	12.1433
12.46191328	12.2256
12.43202789	12.2898
12.40228549	12.3762
12.37268507	12.4802
12.34322561	12.5647
12.31390609	12.6379
12.28472554	12.7011
12.25568296	12.7819
12.22677738	12.8557
12.19800782	12.9265
12.16937334	13.0207
12.14087298	13.1096
12.1125058	13.1884
12.08427087	13.258
12.05616727	13.3491
12.02819409	13.4548
12.00035041	13.5442
11.97263534	13.6381
11.945048	13.7375
11.9175875	13.8552
11.8902671	13.9734
11.86305761	14.1052
11.83597236	14.227
11.80901051	14.3593
11.78217122	14.5009
11.75545365	14.656
11.72885698	14.8364
11.70238038	15.0236
11.67602305	15.2131
11.64978419	15.4289
11.62366299	15.6433
11.59765866	15.8498
11.57177043	16.0822
11.54599752	16.3562
11.52033916	16.642
11.49479458	16.9328
11.46936304	17.2661
11.44404378	17.6259
11.41883606	17.9677
11.39373914	18.3413
11.3687523	18.7519
11.34387482	19.1965
11.31910597	19.6916
11.29444505	20.2832
11.26990406	20.9653
11.24545684	21.756
11.22111545	22.6923
11.19687921	23.8063
11.17274743	25.06
11.14871946	26.3896
11.12479461	27.7333
11.10097222	29.0898
11.07725165	30.3844
11.05363222	31.6066
11.03011331	32.8158
11.00669427	33.9291
10.98337447	34.6955
10.96015327	34.8415
10.93703005	34.1974
10.9140042	32.8781
10.89107509	31.3217
10.86824213	30.059
10.8455047	29.2861
10.82286221	28.7597
10.80031407	28.1091
10.77785969	27.0983
10.75549848	25.5624
10.73322986	23.7116
10.71106474	22.2529
10.68897956	21.7753
10.66698525	22.2643
10.64508128	23.3798
10.62326708	24.8476
10.6015421	26.3305
10.5799058	27.5973
10.55835763	28.6664
10.53689705	29.5812
10.51552354	30.2514
10.49423657	30.7568
10.4730356	31.2187
10.45192012	31.6137
10.43088962	31.8791
10.40994358	32.0649
10.38908149	32.1525
10.36830285	32.0194
10.34760717	31.6513
10.32699394	31.0321
10.30646267	30.0768
10.28601287	28.8957
10.26564407	27.9191
10.24535578	27.4741
10.22514752	27.5029
10.20502924	27.7333
10.1849796	27.9411
10.16500858	28.0231
10.14511574	27.9008
10.12530059	27.55
10.10556271	26.9672
10.08590162	26.2031
10.0663169	25.2941
10.04680808	24.2758
10.02737473	23.2695
10.00801642	22.4133
9.98873271	21.7597
9.969523168	21.2907
9.950387369	20.966
9.931324888	20.7102
9.912335307	20.4196
9.893427994	20.1005
9.874582922	19.8112
9.855809507	19.6843
9.83710734	19.8198
9.818476015	20.2363
9.799915133	20.7844
9.781424293	21.2602
9.7630031	21.5812
9.744651161	21.7238
9.726368087	21.6462
9.70815349	21.2958
9.690006986	20.6113
9.671928196	19.517
9.653916739	18.0197
9.635972241	16.2832
9.618094328	14.5976
9.600282632	13.3479
9.582536785	12.8225
9.564856422	12.948
9.547241181	13.5012
9.529690704	14.2854
9.512204634	15.1731
9.494782617	16.1367
9.477424301	17.1516
9.460138288	18.2622
9.4429063	19.446
9.425736975	20.6789
9.408629972	21.9377
9.391584952	23.1337
9.374601579	24.1896
9.35767952	25.0932
9.340818443	25.8644
9.324018018	26.4763
9.307277919	26.9933
9.290597822	27.5199
9.273977405	28.0715
9.257416348	28.6689
9.240914333	29.3525
9.224471046	30.1662
9.208086173	31.0707
9.191759404	32.0563
9.17549043	33.0268
9.159278945	33.8066
9.143124645	34.3241
9.127027227	34.5763
9.110986392	34.4689
9.095001842	34.0563
9.079073281	33.5541
9.06320863	32.9706
9.04739114	32.2594
9.031628764	31.5238
9.015921215	30.8217
9.000268208	30.1408
8.984669459	29.5512
8.969124685	29.1786
8.953633608	28.9643
8.93819595	28.8481
8.922811435	28.8532
8.907479789	28.9374
8.89220074	29.0468
8.876974017	29.207
8.861799353	29.422
8.846676481	29.6244
8.831605135	29.7587
8.816585054	29.747
8.801615977	29.3754
8.786697643	28.591
8.771829795	27.4626
8.757012178	26.0268
8.742244536	24.3359
8.727526619	22.5439
8.712858175	20.7155
8.69824652	18.8747
8.683676252	17.1562
8.669154714	15.6543
8.654681663	14.3183
8.640256858	13.0788
8.625880055	11.9504
8.611551018	10.8996
8.597269507	9.855
8.583035287	8.8457
8.568848124	7.8899
8.554707784	6.9397
8.540614036	6.0349
8.52656665	5.2192
8.512565398	4.4744
8.498610052	3.8183
8.484700388	3.2808
8.470836182	2.8879
8.45701721	2.6223
8.443243252	2.4822
8.429514089	2.446
8.415829502	2.488
8.402189274	2.5583
8.388593191	2.6514
8.375041038	2.7493
8.361539594	2.8267
8.348074642	2.9136
8.334652987	3.012
8.32127442	3.0976
8.307938734	3.1797
8.294645723	3.2693
8.281395183	3.3586
8.268186911	3.4375
8.255020704	3.5227
8.241896361	3.5933
8.228813685	3.6584
8.215772476	3.7358
8.202772537	3.8122
8.189813674	3.876
8.176895691	3.9424
8.164018395	4.012
8.151188239	4.0852
8.138391724	4.1472
8.125635323	4.206
8.11291885	4.2473
8.100242116	4.2861
8.087604937	4.3398
8.075007126	4.3891
8.062448501	4.427
8.049928879	4.4685
8.037448078	4.5181
8.025005918	4.5618
8.012602221	4.5996
8.000236807	4.6428
7.9879095	4.6831
7.975620124	4.7222
7.963368505	4.761
7.951154468	4.8027
7.938977841	4.8479
7.926838452	4.8828
7.914736131	4.9165
7.902670708	4.9619
7.890642014	5.0012
7.878649883	5.0388
7.866694148	5.081
7.854780812	5.1172
7.842897355	5.154
7.831049799	5.1975
7.819237984	5.241
7.807461747	5.2746
7.795720929	5.3098
7.784015369	5.3398
7.772344909	5.3755
7.760709391	5.4167
7.749108659	5.458
7.737542556	5.4917
7.726010929	5.5295
7.714513623	5.5627
7.703050485	5.5898
7.691621363	5.6162
7.680226106	5.6448
7.668864563	5.6741
7.657536586	5.7012
7.646242025	5.7244
7.634980733	5.7505
7.623752563	5.7698
7.61255737	5.7998
7.601395008	5.8349
7.590265333	5.8496
7.579173946	5.8652
7.568109199	5.8889
7.557076711	5.9126
7.546076342	5.9341
7.535107952	5.9519
7.524171401	5.9756
7.51326655	5.9958
7.502393263	6.0151
7.491551403	6.0408
7.480740833	6.0522
7.469961418	6.0693
7.459213023	6.0964
7.448495516	6.1113
7.437808762	6.1308
7.42715263	6.1645
7.416526989	6.1841
7.405931707	6.1926
7.395366655	6.2246
7.384831703	6.2522
7.374326724	6.2622
7.363851589	6.2785
7.353406171	6.3093
7.342990345	6.3276
7.332603984	6.3391
7.322252325	6.3642
7.311924506	6.3845
7.30162578	6.4016
7.291356025	6.4309
7.281115117	6.4438
7.270902937	6.4507
7.260719363	6.4707
7.250564275	6.4902
7.240437554	6.5029
7.230339081	6.522
7.220268738	6.5398
7.210226408	6.5552
7.200211974	6.5603
7.19022532	6.5891
7.18026633	6.6152
7.17033489	6.6138
7.160436013	6.6157
7.150559317	6.6306
7.140709829	6.6423
7.130887439	6.6648
7.121092034	6.6811
7.111323503	6.6894
7.101581735	6.6985
7.091866622	6.7053
7.082178053	6.7158
7.07251592	6.727
7.062880115	6.7417
7.053270531	6.748
7.04368706	6.7556
7.034129597	6.7661
7.024598035	6.7793
7.01509227	6.7866
7.005612196	6.7856
6.99615771	6.8017
6.986728709	6.8147
6.977325089	6.8205
6.967946748	6.8179
6.958593585	6.8271
6.949265497	6.8425
6.939962385	6.8476
6.930688952	6.8508
6.921435478	6.8562
6.912206681	6.8591
6.903002461	6.8735
6.893822721	6.8926
6.884667364	6.8887
6.875536292	6.8891
6.866429409	6.9018
6.857346618	6.9153
6.848287825	6.9219
6.839252935	6.9343
6.830241852	6.9485
6.821254483	6.9568
6.812290735	6.9722
6.803350514	6.99
6.794433728	6.9914
6.785540285	6.9892
6.776670093	7.0014
6.767823062	7.0102
6.7589991	7.0166
6.750198118	7.0342
6.741420026	7.0503
6.732664735	7.0554
6.723932156	7.0598
6.715226709	7.0679
6.706539278	7.0693
6.697874296	7.0776
6.689231675	7.083
6.680611329	7.0784
6.672013173	7.0825
6.663437121	7.0979
6.654883087	7.1108
6.646350987	7.1089
6.637840737	7.1045
6.629352253	7.1152
6.620885451	7.1233
6.612440248	7.1308
6.604016563	7.1384
6.595614312	7.1355
6.587233415	7.1326
6.578873789	7.1345
6.570535354	7.1435
6.56221803	7.1523
6.553921736	7.1509
6.545646392	7.1601
6.537391921	7.1631
6.529158241	7.165
6.520945276	7.1711
6.512757189	7.1736
6.504585407	7.1682
6.496434107	7.168
6.488303211	7.1716
6.480192643	7.1721
6.472102327	7.1821
6.464032186	7.1885
6.455982145	7.1811
6.44795213	7.1799
6.439942066	7.1787
6.431951879	7.1701
6.423981494	7.1611
6.416030838	7.1448
6.408099838	7.1465
6.400188422	7.1516
6.392296516	7.1531
6.384424048	7.1609
6.376570948	7.1577
6.368737143	7.1528
6.360922563	7.1633
6.353127136	7.1638
6.345350793	7.1543
6.337593464	7.1592
6.329855078	7.1645
6.322139564	7.1677
6.314438848	7.1745
6.30675687	7.1833
6.29909356	7.1821
6.291448851	7.1889
6.283822676	7.1899
6.276214965	7.1782
6.268625654	7.1802
6.261054675	7.1999
6.253501961	7.209
6.245967447	7.2092
6.238451067	7.2173
6.230952756	7.2234
6.223472449	7.2146
6.21601008	7.2151
6.208565585	7.228
6.201142747	7.2348
6.1937338	7.227
6.186342535	7.2185
6.178968891	7.2292
6.171612803	7.2243
6.164274209	7.2192
6.156953047	7.2283
6.149649255	7.2348
6.14236277	7.2397
6.135093533	7.2453
6.12784148	7.2414
6.120606552	7.2307
6.113388688	7.2314
6.106187828	7.2453
6.099003911	7.2471
6.091836878	7.2492
6.084686669	7.2512
6.077553226	7.2451
6.070436489	7.2473
6.063336399	7.259
6.056252899	7.2468
6.049185931	7.2326
6.042135436	7.249
6.035101357	7.2554
6.02808727	7.2551
6.021085843	7.2546
6.01410066	7.2451
6.007131667	7.2417
6.000178805	7.2434
5.99324202	7.2492
5.986321256	7.2527
5.979416457	7.2558
5.972527568	7.2561
5.965654534	7.2575
5.9587973	7.2641
5.951955813	7.2693
5.945130017	7.2727
5.938319859	7.2656
5.931525286	7.2783
5.924746243	7.2973
5.917982678	7.2956
5.911234538	7.2978
5.904501769	7.2961
5.89778432	7.2856
5.891082139	7.2844
5.884395172	7.2846
5.87772337	7.2915
5.871066679	7.2971
5.864428488	7.2949
5.85780186	7.303
5.851190191	7.3025
5.84459343	7.3025
5.838011527	7.3113
5.831444431	7.31
5.824892094	7.2973
5.818354465	7.3039
5.811831494	7.3213
5.805323133	7.324
5.798829332	7.3274
5.792350043	7.3408
5.785885217	7.3552
5.779434806	7.3681
5.772998761	7.3757
5.766577035	7.3745
5.760169579	7.3894
5.753776347	7.4128
5.747397291	7.4299
5.741032364	7.4397
5.734681519	7.447
5.728344709	7.4529
5.722021888	7.4507
5.715713009	7.4472
5.709421287	7.4512
5.703140149	7.4541
5.696872816	7.4524
5.690619242	7.4551
5.684379382	7.4541
5.678153192	7.446
5.671940626	7.4477
5.66574164	7.448
5.659556189	7.445
5.653384229	7.4507
5.647225716	7.4553
5.641080605	7.4448
5.634948854	7.4485
5.628830419	7.4595
5.622725256	7.4602
5.616633323	7.4607
5.610557723	7.4761
5.604492113	7.4829
5.598439603	7.4848
5.592400152	7.4912
5.586373717	7.4985
5.580360257	7.498
5.574359729	7.501
5.568372092	7.5083
5.562397304	7.5139
5.556435324	7.5173
5.550486112	7.5242
5.544549625	7.53
5.538625823	7.5342
5.532714665	7.5383
5.526816112	7.5447
5.520930122	7.5459
5.515056656	7.5486
5.509195674	7.552
5.503347136	7.5586
5.497511002	7.5615
5.491687233	7.5686
5.48587579	7.5808
5.480076633	7.5823
5.474289725	7.5937
5.468518015	7.5989
5.462755479	7.5981
5.457005076	7.6108
5.451266765	7.6206
5.445540511	7.6218
5.439826274	7.625
5.434124016	7.6343
5.428433701	7.6343
5.422755291	7.6267
5.417088748	7.6352
5.411434035	7.6474
5.405791116	7.6526
5.400159953	7.6555
5.394540509	7.655
5.388932749	7.6562
5.383336635	7.6636
5.377752132	7.6697
5.372179203	7.6648
5.366617813	7.657
5.361067925	7.6614
5.355529504	7.6714
5.350002515	7.6682
5.344486921	7.654
5.338982689	7.6526
5.333492627	7.6492
5.328011006	7.6411
5.32254064	7.6416
5.317081497	7.6362
5.31163354	7.6255
5.306196736	7.6138
5.30077105	7.615
5.295356449	7.6086
5.289952898	7.5928
5.284560364	7.5874
5.279178813	7.5808
5.273808212	7.5788
5.268448526	7.5798
5.263099724	7.5674
5.257761771	7.5574
5.252434635	7.5617
5.247118283	7.5683
5.241812682	7.5691
5.236517799	7.563
5.231233603	7.5625
5.225960061	7.5615
5.220697141	7.5593
5.21544481	7.5622
5.210203036	7.5732
5.204974498	7.5815
5.19975374	7.5876
5.194543444	7.5967
5.189343579	7.6096
5.184154115	7.6167
5.178975019	7.6206
5.173806261	7.6284
5.168647809	7.6374
5.163499634	7.6452
5.158361704	7.6526
5.153233989	7.6548
5.148116459	7.6662
5.143009082	7.6733
5.137911829	7.6775
5.13282467	7.6931
5.127747575	7.7136
5.122680514	7.7202
5.117623458	7.7209
5.112576376	7.7285
5.107539239	7.7265
5.102512018	7.729
5.097494683	7.7431
5.092487206	7.7529
5.087489558	7.7453
5.082504292	7.7461
5.077526209	7.7483
5.072557868	7.7451
5.06759924	7.739
5.062650297	7.7429
5.057711011	7.7461
5.052781354	7.7314
5.047861297	7.7273
5.042950812	7.7307
5.038049872	7.7241
5.033158448	7.7234
5.028276513	7.7309
5.023404039	7.7246
5.018541	7.7207
5.013687367	7.7261
5.008843113	7.7353
5.004010715	7.7246
4.999185133	7.7236
4.994368849	7.7348
4.989561837	7.7397
4.984764069	7.7383
4.979975518	7.7441
4.97519616	7.7561
4.970425966	7.751
4.96566491	7.7524
4.960912967	7.7634
4.95617011	7.7605
4.951436313	7.7588
4.94671155	7.7641
4.941995795	7.7627
4.937289023	7.759
4.932591209	7.7671
4.927902325	7.7815
4.923222347	7.7856
4.918551251	7.7886
4.913889009	7.7973
4.909235598	7.7973
4.904590991	7.7959
4.899955165	7.801
4.895328095	7.7991
4.890712146	7.7949
4.886102507	7.8059
4.88150155	7.8166
4.876909249	7.8164
4.87232558	7.8257
4.86775052	7.8301
4.863184043	7.8235
4.858626126	7.8288
4.854076745	7.8408
4.849535875	7.8428
4.845003493	7.8469
4.840479575	7.8572
4.835964098	7.8647
4.831457037	7.8723
4.826958369	7.8865
4.822468072	7.8989
4.81798612	7.9057
4.813512492	7.9223
4.809047164	7.9367
4.804590113	7.9512
4.800141316	7.967
4.79570075	7.9773
4.791268392	7.9878
4.78684422	8.0012
4.782430498	8.0102
4.778022625	8.0198
4.773622869	8.0261
4.769231209	8.0368
4.764847623	8.0527
4.760472086	8.0627
4.756104579	8.073
4.751745078	8.0952
4.747393562	8.1076
4.743050009	8.112
4.738714396	8.1282
4.734386703	8.1489
4.730066907	8.1623
4.725754987	8.1711
4.721450921	8.1821
4.717154688	8.1929
4.712866266	8.2043
4.708585635	8.2199
4.704312773	8.2344
4.700047658	8.2307
4.695790271	8.2422
4.691540589	8.2641
4.687298593	8.2754
4.68306426	8.2827
4.67883976	8.2983
4.67462069	8.3093
4.670409221	8.3159
4.666205334	8.3374
4.662009009	8.3574
4.657820224	8.3745
4.65363896	8.404
4.649465195	8.4336
4.645298911	8.4516
4.641140087	8.478
4.636988702	8.5124
4.632844738	8.5373
4.628708174	8.5561
4.62457899	8.5781
4.620457167	8.5971
4.616342684	8.6147
4.612235523	8.634
4.608135664	8.6511
4.604043086	8.6653
4.599957772	8.6697
4.595879702	8.6789
4.591808856	8.6916
4.587745215	8.6948
4.58368876	8.708
4.57964157	8.7221
4.575599426	8.7158
4.571564412	8.7282
4.567536508	8.7478
4.563515696	8.7419
4.559501956	8.7512
4.555495271	8.7724
4.551495621	8.7905
4.547502989	8.7988
4.543517355	8.8169
4.539538701	8.8386
4.535567009	8.8581
4.531602261	8.8796
4.527644439	8.8855
4.523693523	8.8908
4.519749497	8.9004
4.515814382	8.9194
4.511884077	8.9326
4.507960608	8.9499
4.504043956	8.9548
4.500134104	8.9533
4.496231034	8.9656
4.492334729	8.9839
4.488445171	9
4.484562343	9.0044
4.480686226	9.0063
4.476816804	9.0085
4.47295406	9.0093
4.469097975	9.0124
4.465248534	9.018
4.461405718	9.0207
4.45756951	9.0263
4.453739894	9.0364
4.449916853	9.0434
4.44610037	9.0464
4.442290427	9.0573
4.438487009	9.0652
4.434690097	9.0654
4.430899676	9.0703
4.42711573	9.0725
4.423340197	9.0754
4.419569145	9.0791
4.415804518	9.0849
4.412046298	9.0862
4.408294471	9.0774
4.404549018	9.0761
4.400809925	9.082
4.397077175	9.0903
4.393350752	9.0947
4.389630639	9.1035
4.385916821	9.115
4.382209282	9.1135
4.378508006	9.1118
4.374812977	9.1174
4.371124179	9.1147
4.367441596	9.1194
4.363765214	9.1257
4.360095015	9.1289
4.356430985	9.1372
4.352773108	9.1421
4.349121369	9.1443
4.345475751	9.1543
4.341836241	9.1538
4.338202821	9.154
4.334577357	9.1528
4.330956072	9.1584
4.327340832	9.1692
4.323731623	9.1711
4.320128429	9.1731
4.316531235	9.1843
4.312940028	9.1794
4.30935479	9.1782
4.305775509	9.1907
4.302202168	9.1963
4.298634754	9.1977
4.29507325	9.1982
4.291517644	9.2163
4.287967919	9.228
4.284424062	9.2314
4.280886058	9.2287
4.277353892	9.2336
4.27382755	9.2358
4.270307018	9.2361
4.266792281	9.2497
4.263283325	9.2556
4.259780136	9.2558
4.256282699	9.2551
4.252791	9.2588
4.249306832	9.2558
4.245826565	9.251
4.242351994	9.2549
4.238883105	9.2561
4.235419885	9.2654
4.231962319	9.2715
4.228510393	9.2744
4.225064094	9.2693
4.221623408	9.27
4.218188322	9.2746
4.214758821	9.281
4.211334892	9.2854
4.207916522	9.2949
4.204503696	9.2925
4.201096402	9.2927
4.197694626	9.3005
4.194300114	9.3061
4.190909331	9.3066
4.187524026	9.3113
4.184144186	9.3166
4.180769797	9.3244
4.177400846	9.3296
4.174037321	9.3303
4.170679208	9.3222
4.167326493	9.3232
4.163979165	9.3305
4.16063721	9.331
4.157300615	9.3313
4.153969367	9.3457
4.150643454	9.3523
4.147322862	9.3557
4.144007579	9.3606
4.140697592	9.3672
4.137392888	9.3745
4.134093455	9.3808
4.130799281	9.3867
4.127510352	9.3796
4.124226656	9.383
4.120948181	9.4001
4.117674914	9.3977
4.114408535	9.3879
4.111145645	9.3999
4.107887925	9.4116
4.104635365	9.4092
4.101387951	9.405
4.098145671	9.4089
4.094908514	9.4079
4.091676466	9.4035
4.088449517	9.417
4.085227653	9.4311
4.082010864	9.4265
4.078799136	9.4211
4.075592459	9.4328
4.072390819	9.4375
4.069194206	9.4353
4.066002607	9.4323
4.062816011	9.4392
4.059634406	9.4441
4.056457779	9.4411
4.053286121	9.4341
4.050119418	9.4343
4.046957659	9.4482
4.043800833	9.4646
4.040648928	9.4658
4.037503563	9.4551
4.034361463	9.4487
4.031224251	9.4446
4.028091913	9.4443
4.024964439	9.4472
4.021841819	9.4509
4.018724039	9.4465
4.01561109	9.4367
4.012502959	9.4319
4.009399637	9.426
4.00630111	9.4275
4.00320737	9.4209
4.000118404	9.406
3.997034201	9.3938
3.99395475	9.3896
3.990880041	9.3974
3.987810062	9.3884
3.984744803	9.3784
3.981684252	9.3835
3.9786284	9.3886
3.975577234	9.406
3.972530744	9.4182
3.96948892	9.4062
3.966451751	9.4031
3.963420797	9.416
3.960392903	9.4289
3.957369631	9.4331
3.954350972	9.4497
3.951336915	9.4675
3.948327449	9.4717
3.945322564	9.4792
3.942322249	9.4804
3.939326493	9.4858
3.936335288	9.4966
3.933348621	9.5007
3.930366483	9.499
3.927388864	9.4997
3.924415753	9.5075
3.921447139	9.5105
3.918483014	9.5007
3.915523366	9.5007
3.912568186	9.5056
3.909617463	9.5046
3.906671188	9.5044
3.90372935	9.5129
3.900791939	9.5195
3.897858945	9.5198
3.894930359	9.5232
3.892007684	9.5332
3.889087881	9.5351
3.886172454	9.532
3.883261396	9.5359
3.880354695	9.5366
3.877452343	9.529
3.874554329	9.5332
3.871660644	9.5493
3.868771278	9.5466
3.865886222	9.5371
3.863005465	9.5361
3.860128998	9.5395
3.857256812	9.5376
3.854388896	9.5383
3.851525243	9.5337
3.848665841	9.5307
3.845812161	9.542
3.842961232	9.5537
3.840114528	9.553
3.837272037	9.5564
3.834433752	9.55
3.831599662	9.5454
3.828769759	9.5515
3.825944033	9.5488
3.823122474	9.5571
3.820305074	9.563
3.817491824	9.5639
3.814682714	9.5561
3.811877735	9.5508
3.809076878	9.5581
3.806280134	9.5613
3.803487494	9.5586
3.800698949	9.5637
3.797914489	9.5676
3.795134107	9.5613
3.792357792	9.5566
3.789585537	9.5564
3.786817332	9.5603
3.784053167	9.5622
3.781293036	9.5617
3.778538356	9.5622
3.77578626	9.5652
3.773038171	9.5688
3.770294079	9.5757
3.767553976	9.5732
3.764817852	9.563
3.7620857	9.562
3.759357511	9.5666
3.756633275	9.5637
3.753912985	9.5547
3.751196632	9.5605
3.748484207	9.5676
3.745775701	9.5686
3.743071107	9.5656
3.740370416	9.5617
3.73767362	9.5495
3.734980709	9.56
3.732291676	9.5678
3.729606512	9.5566
3.726925208	9.5583
3.724247758	9.5591
3.721574151	9.5603
3.718904381	9.5678
3.716238438	9.5642
3.713577694	9.5591
3.71091938	9.5649
3.708264869	9.5617
3.705614154	9.5569
3.702967225	9.552
3.700324074	9.5451
3.697684695	9.5437
3.695049078	9.5439
3.692417215	9.5398
3.689789099	9.5381
3.687164722	9.5383
3.684544075	9.5349
3.68192715	9.5364
3.67931394	9.531
3.676704437	9.5232
3.674098633	9.5178
3.67149652	9.5146
3.66889809	9.5127
3.666303336	9.5222
3.663712249	9.5239
3.661124822	9.5141
3.658541047	9.5149
3.655960916	9.5259
3.653384422	9.5195
3.65081289	9.511
3.648243644	9.5122
3.645678012	9.5127
3.643115986	9.5085
3.640557559	9.5144
3.638002722	9.5154
3.635451469	9.5073
3.632903791	9.4958
3.630359682	9.4919
3.627819133	9.4909
3.625282138	9.4895
3.622748688	9.4873
3.620218777	9.4951
3.617692397	9.4988
3.615169541	9.4948
3.6126502	9.4939
3.610135673	9.4878
3.607623341	9.4812
3.605114504	9.4841
3.602609154	9.4858
3.600107283	9.48
3.597608885	9.4787
3.595113953	9.4731
3.592622478	9.4695
3.590134454	9.4641
3.587649874	9.4594
3.585168731	9.4573
3.582691017	9.4538
3.580216725	9.4499
3.577745848	9.4494
3.57527838	9.4492
3.572814313	9.4414
3.57035364	9.4345
3.567896354	9.427
3.565442448	9.4184
3.562991916	9.4136
3.560544749	9.4094
3.558100942	9.4079
3.555660487	9.4009
3.553223378	9.3938
3.550790868	9.3862
3.548360427	9.386
3.545933311	9.3894
3.543509513	9.3891
3.541089027	9.3716
3.538671844	9.3591
3.53625796	9.352
3.533847367	9.3369
3.531440058	9.32
3.529036026	9.3127
3.526635266	9.2942
3.524237769	9.2712
3.52184353	9.2402
3.519452542	9.1963
3.517064798	9.1523
3.514680292	9.1001
3.512299017	9.0354
3.509920967	8.9739
3.507546135	8.9204
3.505174514	8.8894
3.502806098	8.8943
3.500440881	8.9277
3.498078855	8.9707
3.495720015	9.0132
3.493365575	9.0451
3.491013085	9.0642
3.488663762	9.0818
3.486317598	9.0971
3.483974588	9.0996
3.481634725	9.1059
3.479298003	9.112
3.476964415	9.1252
3.474633956	9.1406
3.472306619	9.1489
3.469982397	9.1523
3.467661284	9.1533
3.465343275	9.1472
3.463028363	9.1347
3.460716541	9.1196
3.458407804	9.1037
3.456102146	9.0793
3.453799559	9.06
3.451500039	9.0534
3.449203579	9.042
3.446910172	9.0195
3.444619814	8.9983
3.442332497	8.989
3.440048216	8.9619
3.437768146	8.937
3.435489916	8.9055
3.433214704	8.8618
3.430942504	8.8301
3.428673309	8.7907
3.426407114	8.7339
3.424143913	8.6911
3.421883699	8.6662
3.419626467	8.6545
3.417372212	8.6555
3.415120926	8.6721
3.412872605	8.7016
3.410627242	8.7319
3.408384831	8.7649
3.406145367	8.8078
3.403908845	8.8542
3.401675257	8.8896
3.399444599	8.9165
3.397216864	8.9511
3.394992047	8.98
3.392770143	8.9787
3.390551144	8.9675
3.388335047	8.966
3.386121844	8.9731
3.383912676	8.9736
3.381705245	8.9831
3.379500692	8.9858
3.377299012	9.0078
3.375100198	9.0305
3.372904246	9.0566
3.370711149	9.0852
3.368520903	9.1064
3.366333501	9.1152
3.364148938	9.1208
3.361967208	9.1355
3.359788306	9.1428
3.357612227	9.1413
3.355438965	9.145
3.353268515	9.1552
3.35110087	9.1538
3.348937148	9.1643
3.346775098	9.1609
3.344615837	9.1616
3.342459362	9.1711
3.340305665	9.1736
3.338154741	9.1636
3.336006587	9.1611
3.333861195	9.1716
3.33171856	9.1738
3.329578678	9.1633
3.327441544	9.1592
3.32530715	9.1645
3.323175494	9.1711
3.321046568	9.1533
3.318920368	9.1404
3.31679689	9.1389
3.314676126	9.1323
3.312558073	9.1262
3.310442725	9.1264
3.308330077	9.1145
3.306220124	9.0996
3.304112861	9.1035
3.302008281	9.0915
3.299906382	9.0805
3.297808244	9.0661
3.295711686	9.0569
3.293617792	9.051
3.291526557	9.0476
3.289437976	9.0344
3.287352045	9.0351
3.285268756	9.0329
3.283188107	9.0251
3.281110091	9.0263
3.279034705	9.011
3.276961942	9.001
3.274891798	8.9951
3.272824267	8.99
3.270759346	8.9761
3.268697029	8.9616
3.26663731	8.9533
3.264580186	8.9441
3.262525652	8.9468
3.260473701	8.9355
3.25842433	8.9228
3.256377534	8.9233
3.254333308	8.9179
3.252291646	8.9121
3.250252545	8.9157
3.248217054	8.8972
3.246183057	8.8791
3.244151606	8.8747
3.242122696	8.8689
3.240096322	8.8552
3.238072479	8.8447
3.236051163	8.8371
3.234032369	8.8332
3.232016093	8.8235
3.230002329	8.8161
3.227991073	8.8012
3.22598232	8.7983
3.223976065	8.792
3.221972305	8.7861
3.219971033	8.7776
3.217972246	8.7639
3.215975939	8.7534
3.213982108	8.7505
3.211990747	8.747
3.210001852	8.7368
3.208015419	8.738
3.206031443	8.7204
3.204049919	8.7002
3.202070843	8.6882
3.200095235	8.6797
3.19812104	8.6687
3.196149279	8.664
3.194179949	8.6535
3.192213043	8.6401
3.190248559	8.6311
3.18828649	8.6316
3.186326834	8.6247
3.184369586	8.6094
3.18241474	8.592
3.180462293	8.5879
3.17851224	8.5793
3.176564577	8.5722
3.1746193	8.562
3.172676403	8.5447
3.170735883	8.5361
3.168797736	8.5227
3.166861956	8.5005
3.164928541	8.499
3.162997484	8.4951
3.161068783	8.4714
3.159142432	8.4634
3.157218427	8.4521
3.155296765	8.4389
3.153378435	8.4324
3.151461443	8.4226
3.14954678	8.4167
3.147634443	8.4072
3.145724426	8.407
3.143816726	8.4011
3.141911338	8.3806
3.140008258	8.3589
3.138107483	8.3557
3.136209007	8.3559
3.134312827	8.3474
3.132418938	8.3403
3.130527337	8.332
3.128638019	8.323
3.126750981	8.3135
3.124866217	8.3032
3.122984699	8.2876
3.121104471	8.2773
3.119226507	8.2637
3.1173508	8.2556
3.115477349	8.2519
3.113606148	8.248
3.111737193	8.2436
3.10987048	8.2339
3.108006006	8.2412
3.106143766	8.2429
3.104283756	8.2334
3.102425973	8.2173
3.100570412	8.2031
3.098717069	8.1929
3.096865941	8.1875
3.095017023	8.1836
3.093170311	8.1816
3.091325802	8.1736
3.089483491	8.1433
3.087643375	8.1279
3.085805449	8.1323
3.08396971	8.1223
3.082136155	8.113
3.080304778	8.1152
3.078476524	8.1177
3.076649492	8.1098
3.074824627	8.0996
3.073001926	8.0923
3.071181385	8.0866
3.069363	8.0874
3.067546766	8.0791
3.065732681	8.0683
3.06392074	8.0752
3.06211094	8.0713
3.060303276	8.051
3.058497745	8.0288
3.056694344	8.0205
3.054893068	8.0263
3.053093914	8.0395
3.051296877	8.0276
3.049501955	8.0156
3.047709144	8.0056
3.045918439	8.0058
3.044129837	8.0171
3.042343335	8.0124
3.040558928	8.0078
3.038776613	8.0036
3.036996386	7.9858
3.035219166	7.9846
3.033443104	7.9822
3.031669119	7.9795
3.029897208	7.9902
3.028127367	7.9848
3.026359592	7.9692
3.02459388	7.959
3.022830228	7.959
3.021068631	7.9519
3.019309085	7.9419
3.017551589	7.9326
3.015796137	7.9355
3.014042726	7.9321
3.012291354	7.9282
3.010542015	7.9209
3.008794707	7.906
3.007049426	7.9048
3.005306169	7.9065
3.003564931	7.9067
3.00182571	7.9131
3.000088503	7.9018
2.998353304	7.8957
2.996620112	7.9023
2.994888923	7.8911
2.993160628	7.8818
2.991433432	7.8808
2.989708228	7.886
2.987985013	7.8896
2.986263784	7.8738
2.984544536	7.875
2.982827267	7.8926
2.981111973	7.8779
2.97939865	7.8652
2.977687296	7.8589
2.975977906	7.8513
2.974270478	7.8442
2.972565009	7.8428
2.970861493	7.8464
2.96915993	7.8369
2.967460314	7.8266
2.965763522	7.8393
2.964067792	7.8371
2.962373999	7.8257
2.960682141	7.8276
2.958992215	7.8283
2.957304216	7.8323
2.955618142	7.8301
2.95393399	7.8266
2.952251756	7.8359
2.950571437	7.845
2.94889303	7.8376
2.947216531	7.8283
2.945541937	7.8193
2.943869245	7.8115
2.942198452	7.8083
2.940529554	7.8105
2.938862549	7.8159
2.937197432	7.8081
2.935534201	7.8088
2.933872853	7.8193
2.932213384	7.8203
2.930555792	7.8176
2.928900072	7.8169
2.927246222	7.8056
2.925595095	7.8081
2.923944975	7.8242
2.922296715	7.8357
2.920650312	7.8169
2.919005763	7.7993
2.917363066	7.803
2.915722216	7.7998
2.91408321	7.8103
2.912446047	7.8215
2.910810722	7.8198
2.909177232	7.8188
2.907545575	7.8276
2.905915747	7.8191
2.904287745	7.8188
2.902661566	7.8301
2.901037208	7.8428
2.899414666	7.8608
2.897793938	7.8662
2.896175022	7.8662
2.894557913	7.8569
2.892942609	7.8545
2.891329106	7.8598
2.889717403	7.862
2.888107495	7.8662
2.886500214	7.8821
2.884893888	7.8872
2.883289349	7.8808
2.881686594	7.8804
2.880085619	7.8921
2.878486423	7.893
2.876889001	7.8872
2.875293352	7.8823
2.873699471	7.8857
2.872107357	7.8852
2.870517006	7.8921
2.868928415	7.9053
2.867341582	7.9072
2.865756502	7.9087
2.864173175	7.9165
2.862591596	7.938
2.861011762	7.9389
2.859433672	7.9319
2.857857321	7.9365
2.856282708	7.9438
2.854709829	7.9504
2.853138681	7.9582
2.851569261	7.9463
2.850001568	7.9438
2.848436408	7.9568
2.846872156	7.9697
2.845309621	7.9751
2.8437488	7.9761
2.842189691	7.9668
2.840632291	7.9739
2.839076596	7.9761
2.837522604	7.9804
2.835970313	7.9863
2.834419719	8.0019
2.83287082	7.9961
2.831323613	7.9966
2.829778094	8.001
2.828234263	8.0034
2.826692114	8.001
2.825151647	8.0107
2.823612858	8.0215
2.822075744	8.0202
2.820540303	8.0176
2.819006531	8.0346
2.817474427	8.0498
2.815943987	8.0454
2.81441521	8.0395
2.812888091	8.0429
2.811363418	8.0654
2.809839609	8.0722
2.80831745	8.061
2.806796939	8.0586
2.805278075	8.0742
2.803760853	8.0801
2.802245271	8.0884
2.800731327	8.1074
2.799219018	8.1191
2.797708341	8.1362
2.796199294	8.1421
2.794691874	8.146
2.793186078	8.1421
2.791681905	8.1548
2.79017935	8.165
2.788678412	8.1445
2.787179865	8.1606
2.785682151	8.1709
2.784186046	8.1738
2.782691547	8.1845
2.781198652	8.2012
2.779707358	8.1826
2.778217662	8.1767
2.776729562	8.2119
2.775243056	8.2339
2.77375814	8.2207
2.772274812	8.2187
2.77079307	8.2351
2.769312911	8.2637
2.767834333	8.2597
2.766357333	8.2553
2.764881908	8.2871
2.763408056	8.3047
2.761935774	8.2881
2.760465061	8.3125
2.758995913	8.3271
2.757528328	8.332
2.756062304	8.3369
2.754597837	8.3628
2.753134926	8.3843
2.751674325	8.3979
2.750214517	8.4243
2.748756257	8.4419
2.747299542	8.4731
2.74584437	8.5107
2.74439074	8.5132
2.742938647	8.518
2.741488091	8.5547
2.740039067	8.5815
2.738591575	8.6123
2.737145611	8.6445
2.735701174	8.6723
2.73425826	8.6982
2.732816867	8.7275
2.731376994	8.7593
2.729938636	8.8061
2.728501793	8.8569
2.727066462	8.8906
2.72563264	8.9175
2.724200325	8.9468
2.722769514	8.9819
2.721340206	9.0156
2.719912397	9.0376
2.718486086	9.0786
2.717062008	9.1123
2.715638684	9.1516
2.714216851	9.1755
2.712796505	9.2014
2.711377646	9.2402
2.709960269	9.2702
2.708544374	9.31
2.707129958	9.3308
2.705717018	9.3503
2.704305552	9.3918
2.702895558	9.4182
2.701487034	9.4155
2.700079976	9.4309
2.698674384	9.4555
2.697270255	9.4609
2.695867585	9.4616
2.694466374	9.4631
2.693066619	9.476
2.691668318	9.511
2.690271467	9.5285
2.688876066	9.541
2.687482111	9.5527
2.686089602	9.5512
2.684698534	9.5332
2.683309626	9.5454
2.681921436	9.5522
2.680534681	9.5569
2.679149359	9.5632
2.677765469	9.5754
2.676383008	9.5744
2.675001973	9.5967
2.673622363	9.6008
2.672244175	9.5876
2.670867407	9.5654
2.669492057	9.5888
2.668118123	9.6028
2.666745602	9.5932
2.665374493	9.5971
2.664004793	9.6086
2.6626365	9.5927
2.66127032	9.592
2.659904834	9.6084
2.658540748	9.5998
2.657178061	9.6001
2.65581677	9.5976
2.654456873	9.5937
2.653098368	9.5757
2.651741253	9.5844
2.650385525	9.5844
2.649031183	9.5805
2.647678224	9.6013
2.646326647	9.5989
2.644976449	9.5888
2.643627628	9.5857
2.642280182	9.583
2.640934109	9.5935
2.639589407	9.5952
2.638246073	9.601
2.636904106	9.5952
2.635563503	9.6008
2.634224263	9.6067
2.632886383	9.5976
2.631549862	9.5991
2.630214697	9.6062
2.628881577	9.6177
2.627549117	9.6123
2.626218007	9.5925
2.624888245	9.5847
2.62355983	9.5786
2.622232758	9.5881
2.620907028	9.5893
2.619582638	9.5901
2.618259585	9.5874
2.616937869	9.5989
2.615617486	9.6047
2.614298435	9.5906
2.612980713	9.581
2.61166432	9.5703
2.610349252	9.5603
2.609035507	9.5754
2.607723085	9.5683
2.606411982	9.5681
2.605102197	9.5552
2.603793727	9.5464
2.602486572	9.5635
2.601180728	9.5884
2.599876194	9.5874
2.598572968	9.56
2.597271722	9.5351
2.595971105	9.5508
2.59467179	9.5586
2.593373774	9.5486
2.592077057	9.5576
2.590781636	9.5808
2.589487509	9.5888
2.588194675	9.5801
2.58690313	9.5803
2.585612874	9.5823
2.584323905	9.5844
2.58303622	9.5774
2.581749817	9.5576
2.580464695	9.5678
2.579180852	9.5696
2.577898286	9.5686
2.576616995	9.5561
2.575336976	9.5725
2.574058229	9.5776
2.572780751	9.5747
2.571504541	9.5637
2.570229596	9.5595
2.568955915	9.5771
2.567683495	9.5654
2.566412994	9.5732
2.565143091	9.5871
2.563874445	9.5688
2.562607053	9.5356
2.561340913	9.5354
2.560076024	9.561
2.558812384	9.5771
2.55754999	9.5718
2.556288841	9.5532
2.555028936	9.5405
2.553770272	9.5376
2.552512847	9.5483
2.55125666	9.5656
2.550001709	9.5591
2.548747991	9.5395
2.547495506	9.5312
2.546244252	9.5293
2.544994225	9.5395
2.543745426	9.5696
2.542497852	9.5654
2.5412515	9.5627
2.54000637	9.5591
2.53876246	9.5688
2.537519767	9.5542
2.536278934	9.5176
2.535038671	9.5334
2.53379962	9.5459
2.53256178	9.5461
2.531325149	9.5547
2.530089725	9.5678
2.528855506	9.5703
2.52762249	9.5429
2.526390677	9.5351
2.525160064	9.5559
2.523930648	9.5522
2.52270243	9.5422
2.521475406	9.5256
2.520249575	9.521
2.519024936	9.5129
2.517801486	9.498
2.516579857	9.5132
2.515358781	9.5195
2.514138889	9.5161
2.512920179	9.5188
2.511702651	9.5342
2.510486301	9.5459
2.50927113	9.5302
2.508057134	9.5136
2.506844312	9.5237
2.505632662	9.5302
2.504422183	9.5469
2.503212874	9.5254
2.502004731	9.5117
2.500797754	9.5041
2.499591942	9.5288
2.498387291	9.5168
2.497183801	9.4983
2.49598147	9.5051
2.494780296	9.5263
2.493580278	9.4975
2.492381413	9.4751
2.491183701	9.4758
2.489987139	9.4873
2.488791726	9.4883
2.48759808	9.5039
2.486404959	9.5049
2.485212983	9.5031
2.484022149	9.5073
2.482832455	9.52
2.4816439	9.5283
2.480456483	9.5278
2.479270202	9.5119
2.478085055	9.4924
2.47690104	9.4797
2.475718156	9.5
2.474536402	9.5051
2.473355775	9.5149
2.472176274	9.5185
2.470997898	9.4946
2.469820644	9.4631
2.468644512	9.4507
2.467469499	9.4524
2.466295604	9.4465
2.465122826	9.456
2.463951163	9.4844
2.462780612	9.5119
2.461611174	9.4922
2.460442845	9.4682
2.45927623	9.4641
2.458110116	9.499
2.456945108	9.5119
2.455781204	9.5078
2.454618401	9.5002
2.4534567	9.4934
2.452296097	9.5158
2.451136592	9.5012
2.449978183	9.5078
2.448820868	9.5127
2.447664646	9.4865
2.446509516	9.4785
2.445355475	9.5051
2.444202523	9.508
2.443050657	9.4963
2.441899876	9.5029
2.440750179	9.5
2.439601564	9.4931
2.43845403	9.5
2.437307575	9.51
2.436162197	9.4912
2.435017895	9.4797
2.433874668	9.5058
2.432732513	9.5127
2.431592022	9.4905
2.430452008	9.4927
2.429313063	9.5127
2.428175185	9.5464
2.427038372	9.5429
2.425902624	9.5459
2.424767938	9.5322
2.423634312	9.5158
2.422501747	9.5132
2.421370239	9.5019
2.420239788	9.5107
2.419110392	9.5246
2.417982049	9.5288
2.416854758	9.5107
2.415728518	9.5
2.414603328	9.497
2.413479185	9.4975
2.412356088	9.4905
2.411234036	9.5061
2.410113027	9.5256
2.40899306	9.5
2.407874134	9.4797
2.406756246	9.5029
2.405639396	9.5246
2.40452416	9.509
2.40340938	9.5019
2.402295634	9.5176
2.401182919	9.5049
2.400071234	9.5093
2.398960578	9.5049
2.39785095	9.4902
2.396742348	9.4892
2.39563477	9.4717
2.394528216	9.4863
2.393422683	9.4873
2.392318171	9.4807
2.391214677	9.4931
2.390112201	9.4768
2.389010742	9.4795
2.387910297	9.5129
2.386811435	9.5129
2.385713014	9.5
2.384615605	9.4885
2.383519204	9.5185
2.382423811	9.5403
2.381329425	9.5217
2.380236043	9.5041
2.379143665	9.5112
2.37805229	9.5361
2.376961915	9.5481
2.375872539	9.5136
2.374784162	9.5012
2.373696781	9.5166
2.372610396	9.5312
2.371525004	9.5132
2.370440606	9.5244
2.369357198	9.4914
2.368274781	9.468
2.367193351	9.4804
2.366112909	9.4778
2.365033453	9.4963
2.363954982	9.5244
2.362877493	9.5266
2.361800987	9.5139
2.360726018	9.5188
2.35965147	9.5061
2.3585779	9.5058
2.357505307	9.4953
2.356433688	9.5039
2.355363044	9.5002
2.354293372	9.4873
2.353224671	9.5078
2.35215694	9.5119
2.351090177	9.4719
2.350024382	9.4739
2.348959552	9.5149
2.347895687	9.4863
2.346832785	9.4702
2.345770845	9.5149
2.344709866	9.5302
2.343649846	9.4992
2.342590784	9.4892
2.341532678	9.5078
2.340475528	9.4873
2.339419333	9.4602
2.33836409	9.4756
2.337309798	9.4768
2.336256457	9.4729
2.335204611	9.4758
2.334153166	9.4795
2.333102667	9.4746
2.332053114	9.4494
2.331004504	9.509
2.329956838	9.5244
2.328910112	9.4895
2.327864326	9.5039
2.32681948	9.5237
2.325775571	9.5
2.324732598	9.4697
2.32369056	9.4922
2.322649456	9.4804
2.321609284	9.4804
2.320570043	9.5107
2.319531733	9.5293
2.318494351	9.5107
2.317457897	9.4868
2.316422369	9.476
2.315387766	9.5024
2.314354087	9.5302
2.31332133	9.52
2.312289495	9.4956
2.31125858	9.4897
2.310229117	9.4848
2.309200038	9.476
2.308171875	9.4873
2.307144627	9.4756
2.306118293	9.4687
2.305092872	9.5
2.304068363	9.5112
2.303044763	9.5263
2.302022073	9.5522
2.301000291	9.5141
2.299979415	9.4951
2.298959445	9.4883
2.297940379	9.5005
2.296922216	9.5425
2.295904955	9.5434
2.294888595	9.5127
2.29387366	9.5127
2.292859097	9.5224
2.291845431	9.5337
2.29083266	9.5356
2.289820785	9.5473
2.288809803	9.52
2.287799713	9.5171
2.286790515	9.541
2.285782206	9.5122
2.284774786	9.4946
2.283768254	9.5234
2.282762608	9.5356
2.281757848	9.5371
2.280753972	9.5288
2.279750978	9.5302
2.278748867	9.5229
2.277747636	9.5312
2.276747284	9.5346
2.275747811	9.5332
2.274749215	9.5429
2.273751494	9.5532
2.272754649	9.5449
2.271758677	9.5469
2.270763578	9.5639
2.269769866	9.5732
2.268776508	9.5547
2.267784019	9.5459
2.266792398	9.5664
2.265801644	9.5801
2.264811756	9.5742
2.263822732	9.5552
2.262834571	9.5605
2.261847273	9.5786
2.260860836	9.5635
2.259875259	9.5298
2.258890541	9.5498
2.257906681	9.5683
2.256923678	9.563
2.25594153	9.5761
2.254960236	9.5644
2.253979796	9.5327
2.253000208	9.5527
2.252021471	9.562
2.251043584	9.5293
2.250066546	9.5498
2.249090355	9.5512
2.248115012	9.5302
2.247140514	9.5615
2.246167365	9.5664
2.245194554	9.5669
2.244222586	9.5473
2.243251458	9.5224
2.242281171	9.542
2.241311723	9.5683
2.240343113	9.581
2.23937534	9.5669
2.238408402	9.5844
2.237442299	9.5757
2.23647703	9.5693
2.235512593	9.5771
2.234548988	9.5664
2.233586213	9.5439
2.232624267	9.5439
2.231663149	9.6006
2.230702859	9.5967
2.229743394	9.5722
2.228784755	9.5703
2.22782694	9.5586
2.226869947	9.5654
2.225913777	9.5415
2.224958427	9.5371
2.224003896	9.5639
2.223050679	9.561
2.222097785	9.5527
2.221145707	9.5615
2.220194445	9.5508
2.219243997	9.5576
2.218294362	9.581
2.21734554	9.5581
2.21639753	9.5649
2.215450329	9.6001
2.214503938	9.5801
2.213558355	9.5669
2.212613579	9.5976
2.211669609	9.6177
2.210726445	9.6064
2.209784084	9.5903
2.208842527	9.584
2.207901771	9.5942
2.206961817	9.5752
2.206022662	9.5732
2.205084307	9.6181
2.204146749	9.5986
2.203209989	9.5512
2.202274024	9.5732
2.201338854	9.5669
2.200404963	9.5605
2.199471379	9.5752
2.198538587	9.5805
2.197606587	9.5683
2.196675376	9.5962
2.195744954	9.5957
2.194815319	9.581
2.193886472	9.6103
2.192958411	9.6098
2.192031134	9.584
2.191104641	9.5791
2.190178931	9.6059
2.189254003	9.6079
2.188329856	9.5801
2.187406488	9.5869
2.1864839	9.602
2.185562567	9.6079
2.184641533	9.6094
2.183721275	9.5947
2.182801792	9.581
2.181883083	9.5805
2.180965147	9.5854
2.180047983	9.5898
2.17913159	9.5747
2.178215967	9.5761
2.177301113	9.5869
2.176387028	9.6035
2.175473709	9.624
2.174561157	9.6172
2.17364937	9.6079
2.172738348	9.5879
2.171828089	9.602
2.170918592	9.6118
2.170009856	9.6123
2.169101881	9.5957
2.168194666	9.6025
2.167288209	9.604
2.166382509	9.5923
2.165477567	9.623
2.16457338	9.6352
2.163670416	9.664
2.162767737	9.6216
2.161865811	9.6113
2.160964637	9.6391
2.160064214	9.6523
2.159164542	9.6533
2.158265618	9.6611
2.157367442	9.6396
2.156470014	9.6299
2.155573332	9.6352
2.154677395	9.6191
2.153782203	9.6201
2.152887754	9.6118
2.151994048	9.6157
2.151101084	9.6001
2.150208861	9.5693
2.149317377	9.5967
2.148426632	9.626
2.147536625	9.6015
2.146647355	9.5791
2.145758822	9.5571
2.144871024	9.5732
2.14398396	9.6196
2.143097629	9.6347
2.14221249	9.6455
2.141327623	9.6255
2.140443487	9.6162
2.139560081	9.6548
2.138677403	9.667
2.137795454	9.6704
2.136914232	9.6767
2.136033736	9.6704
2.135153965	9.6582
2.134274919	9.6543
2.133396596	9.6504
2.132518995	9.6484
2.131642117	9.6533
2.130765959	9.6391
2.129890521	9.6523
2.129015803	9.6367
2.128141802	9.6386
2.127268519	9.6352
2.126395952	9.6338
2.125524101	9.6699
2.124652964	9.6416
2.123782542	9.624
2.122912832	9.6611
2.122043834	9.6572
2.121175997	9.6513
2.12030842	9.6748
2.119441553	9.6445
2.118575394	9.5884
2.117709942	9.623
2.116845198	9.6679
2.115981159	9.6504
2.115117826	9.6142
2.114255197	9.625
2.113393271	9.6494
2.112532047	9.664
2.111671525	9.6552
2.110811704	9.6767
2.109952583	9.6738
2.109094161	9.6411
2.108236437	9.6587
2.107379855	9.6845
2.106523524	9.6845
2.105667889	9.6704
2.104812949	9.643
2.103958703	9.666
2.103105151	9.707
2.10225229	9.6821
2.101400121	9.6406
2.100548642	9.6567
2.099697853	9.6992
2.098847754	9.6914
2.097998342	9.6313
2.097149617	9.6269
2.096301579	9.6626
2.095454226	9.688
2.094607559	9.6592
2.093761575	9.686
2.092916274	9.7021
2.092071655	9.709
2.091227718	9.6855
2.090384461	9.6894
2.089541885	9.7099
2.088699987	9.7451
2.087858767	9.7597
2.08701866	9.7075
2.086178794	9.6826
2.085339604	9.6958
2.084501088	9.7187
2.083663247	9.6699
2.082826078	9.6806
2.081989583	9.6758
2.081153758	9.6958
2.080318605	9.7021
2.079484122	9.6958
