Repository: orfeotoolbox/OTB

The JHU site is arranged in a hierarchial directory structure. At the top level
is the owner (JHU), at the next level is the instrument (becknic and nicolet). The nicolet 
is spectrometer, the becknic indicates the subsequent data are "seamless" spectra coming from 
the beckman and nicolet and covering the combined wavelength range of the two instruments.
The next level is the type (e.g. lunar, manmade, rocks, etc.) and the next level is the 
class (e.g. igneous, metamorphic, sedimentary). Note not all the types have classes. At 
next level is the particle size (again not all classes have several particle size). At the
lowest level are 2 subdirectories (anc and txt).

File: Data/BD-CNES/JHU/nicolet/minerals/Inosilicate/txt/diopsi2t.txt
Name:  Diopside CaMgSi2O6
Type:  Mineral
Class:   Silicates 
Subclass:   Inosilicates (Chain Silicates) (Pyroxene Group)
Particle Size:  Fine (less than 2   Micrometers)
Sample No.:  diopside.2
Owner:  JHU
Wavelength Range:  IR
Origin:  Sample from DeKalb, New York via the Smithsonian (sample 
no. NMNH R18685). 
Description:  Most of the 13 mm x 10 mm x 6 mm sample was clean, 
fresh and green.  One area was eroded and weathered and probably 
impure.  The crushed sample was hand-picked to avoid impurities.  
A moderate amount of weathering and alteration can be seen under 
the microscope.  The alteration is brown in color (limonite?).

Measurement:  Transmission 
First Column:  X
Second Column:  Y  
X Units:  Wavelength (micrometers)
Y Units:  Transmittance (percent)
First X Value:  25.0442
Last X Value:  2.079
Number of X Values:  2287
Additional Information: diopsi2a.txt

25.044	47.140
24.924	48.031
24.805	49.390
24.686	50.113
24.569	50.160
24.454	49.941
24.339	49.672
24.225	50.445
24.112	52.594
24.001	56.113
23.890	59.793
23.781	62.203
23.672	63.320
23.564	62.949
23.458	62.012
23.352	60.871
23.247	60.062
23.144	60.002
23.041	60.152
22.939	59.939
22.838	59.322
22.738	58.055
22.638	56.158
22.540	54.055
22.442	51.447
22.345	48.398
22.250	45.543
22.154	43.056
22.060	40.838
21.967	39.090
21.874	37.838
21.782	36.463
21.691	35.098
21.601	33.812
21.511	32.543
21.422	31.273
21.334	30.135
21.247	29.213
21.160	28.437
21.074	27.922
20.988	27.484
20.904	27.230
20.820	27.189
20.737	27.305
20.654	27.719
20.572	28.437
20.491	29.510
20.410	31.031
20.330	33.004
20.251	35.070
20.172	36.703
20.094	37.982
20.016	38.643
19.939	38.666
19.863	38.096
19.787	36.865
19.712	35.449
19.637	33.990
19.563	32.548
19.489	31.512
19.416	31.015
19.344	31.106
19.272	31.743
19.201	32.715
19.130	33.798
19.059	34.877
18.990	35.891
18.920	36.766
18.851	37.576
18.783	38.367
18.715	39.204
18.648	40.177
18.581	41.375
18.515	42.790
18.449	44.451
18.384	46.376
18.319	48.704
18.254	51.157
18.190	53.743
18.126	56.461
18.063	59.234
18.001	61.790
17.938	64.356
17.876	66.785
17.815	69.040
17.754	71.099
17.693	73.013
17.633	74.670
17.573	76.121
17.514	77.489
17.455	78.813
17.396	79.860
17.338	80.887
17.280	81.859
17.223	82.727
17.166	83.700
17.109	84.504
17.053	85.269
16.997	85.931
16.942	86.458
16.886	86.840
16.832	87.281
16.777	87.666
16.723	87.976
16.669	88.227
16.616	88.516
16.563	88.637
16.510	88.871
16.458	88.851
16.406	88.773
16.354	88.564
16.302	88.511
16.251	88.152
16.200	87.652
16.150	86.795
16.100	85.608
16.050	83.816
16.000	81.419
15.951	78.474
15.902	74.967
15.854	71.523
15.805	68.649
15.757	67.270
15.710	67.853
15.662	70.125
15.615	73.240
15.568	76.809
15.521	80.035
15.475	82.674
15.429	84.718
15.383	86.382
15.338	87.447
15.292	88.263
15.248	88.685
15.203	88.953
15.158	88.895
15.114	88.458
15.070	87.484
15.027	85.901
14.983	83.301
14.940	80.087
14.897	76.963
14.854	75.538
14.812	76.894
14.770	79.929
14.728	83.312
14.686	85.922
14.645	87.863
14.603	89.064
14.562	89.811
14.521	90.157
14.481	90.459
14.441	90.576
14.400	90.795
14.361	90.993
14.321	91.335
14.281	91.527
14.242	91.790
14.203	91.930
14.164	92.049
14.126	92.114
14.087	92.262
14.049	92.382
14.011	92.417
13.973	92.347
13.936	92.243
13.899	92.268
13.861	92.266
13.824	92.302
13.788	92.201
13.751	92.152
13.715	92.136
13.679	92.166
13.643	92.064
13.607	92.039
13.571	91.832
13.536	91.731
13.500	91.463
13.465	91.404
13.430	91.287
13.396	91.021
13.361	90.713
13.327	90.518
13.293	90.271
13.259	90.084
13.225	89.748
13.191	89.414
13.158	89.164
13.124	88.953
13.091	88.722
13.058	88.486
13.026	88.200
12.993	87.896
12.960	87.373
12.928	86.710
12.896	86.199
12.864	85.764
12.832	85.377
12.800	84.797
12.769	84.321
12.737	84.078
12.706	83.774
12.675	83.133
12.644	82.544
12.614	81.891
12.583	81.127
12.552	80.206
12.522	79.434
12.492	78.767
12.462	78.172
12.432	77.541
12.402	76.935
12.373	76.182
12.343	75.218
12.314	74.203
12.285	73.057
12.256	71.797
12.227	70.608
12.198	69.365
12.169	67.978
12.141	66.469
12.113	64.888
12.084	63.205
12.056	61.346
12.028	59.520
12.000	57.550
11.973	55.604
11.945	53.406
11.918	51.117
11.890	48.789
11.863	46.364
11.836	43.831
11.809	41.430
11.782	39.127
11.755	36.860
11.729	34.775
11.702	32.858
11.676	31.135
11.650	29.664
11.624	28.329
11.598	27.354
11.572	26.668
11.546	26.351
11.520	26.383
11.495	26.711
11.469	27.375
11.444	28.249
11.419	29.320
11.394	30.538
11.369	31.868
11.344	33.174
11.319	34.394
11.294	35.639
11.270	36.915
11.245	38.198
11.221	39.366
11.197	40.356
11.173	41.280
11.149	42.121
11.125	42.775
11.101	43.209
11.077	43.494
11.054	43.666
11.030	43.556
11.007	43.085
10.983	42.358
10.960	41.417
10.937	40.248
10.914	39.037
10.891	37.883
10.868	37.041
10.846	36.890
10.823	37.681
10.800	39.625
10.778	42.680
10.755	46.405
10.733	50.184
10.711	53.428
10.689	55.698
10.667	57.164
10.645	57.328
10.623	56.457
10.602	55.053
10.580	53.140
10.558	50.744
10.537	48.213
10.516	45.559
10.494	42.786
10.473	40.033
10.452	37.339
10.431	34.692
10.410	32.241
10.389	30.161
10.368	28.531
10.348	27.618
10.327	27.591
10.306	28.205
10.286	29.215
10.266	30.332
10.245	31.330
10.225	32.141
10.205	32.807
10.185	33.301
10.165	33.711
10.145	34.284
10.125	35.242
10.106	36.697
10.086	38.655
10.066	41.053
10.047	43.581
10.027	46.064
10.008	48.462
9.9887	50.807
9.9695	53.088
9.9504	55.229
9.9313	57.144
9.9123	58.693
9.8934	59.963
9.8746	60.998
9.8558	61.850
9.8371	62.477
9.8185	63.021
9.7999	63.391
9.7814	63.475
9.7630	63.240
9.7447	62.768
9.7264	62.014
9.7082	61.096
9.6900	60.105
9.6719	59.037
9.6539	57.795
9.6360	56.487
9.6181	54.993
9.6003	53.339
9.5825	51.623
9.5649	49.792
9.5472	47.802
9.5297	45.661
9.5122	43.400
9.4948	40.912
9.4774	38.316
9.4601	35.786
9.4429	33.282
9.4257	30.900
9.4086	28.672
9.3916	26.596
9.3746	24.675
9.3577	23.044
9.3408	21.786
9.3240	20.868
9.3073	20.327
9.2906	20.248
9.2740	20.548
9.2574	21.104
9.2409	21.893
9.2245	22.775
9.2081	23.608
9.1918	24.403
9.1755	25.153
9.1593	25.846
9.1431	26.579
9.1270	27.487
9.1110	28.650
9.0950	29.996
9.0791	31.574
9.0632	33.387
9.0474	35.412
9.0316	37.614
9.0159	40.014
9.0003	42.407
8.9847	44.823
8.9691	47.260
8.9536	49.622
8.9382	51.816
8.9228	53.827
8.9075	55.571
8.8922	57.076
8.8770	58.415
8.8618	59.706
8.8467	60.912
8.8316	61.943
8.8166	62.941
8.8016	64.114
8.7867	65.330
8.7718	66.498
8.7570	67.586
8.7422	68.542
8.7275	69.405
8.7129	70.186
8.6982	70.912
8.6837	71.552
8.6692	72.171
8.6547	72.772
8.6403	73.432
8.6259	73.957
8.6116	74.429
8.5973	74.970
8.5830	75.574
8.5688	76.088
8.5547	76.605
8.5406	77.142
8.5266	77.670
8.5126	78.159
8.4986	78.618
8.4847	79.091
8.4708	79.523
8.4570	79.990
8.4432	80.410
8.4295	80.876
8.4158	81.351
8.4022	81.812
8.3886	82.206
8.3750	82.690
8.3615	83.102
8.3481	83.506
8.3347	83.879
8.3213	84.283
8.3079	84.652
8.2946	85.038
8.2814	85.425
8.2682	85.786
8.2550	86.124
8.2419	86.421
8.2288	86.728
8.2158	86.996
8.2028	87.260
8.1898	87.526
8.1769	87.806
8.1640	88.051
8.1512	88.281
8.1384	88.469
8.1256	88.666
8.1129	88.833
8.1002	89.040
8.0876	89.252
8.0750	89.440
8.0624	89.597
8.0499	89.799
8.0374	89.967
8.0250	90.100
8.0126	90.268
8.0002	90.426
7.9879	90.551
7.9756	90.648
7.9634	90.798
7.9512	90.927
7.9390	91.039
7.9268	91.118
7.9147	91.214
7.9027	91.302
7.8906	91.375
7.8786	91.462
7.8667	91.593
7.8548	91.680
7.8429	91.764
7.8310	91.871
7.8192	91.980
7.8075	92.110
7.7957	92.260
7.7840	92.365
7.7723	92.455
7.7607	92.590
7.7491	92.688
7.7375	92.806
7.7260	92.876
7.7145	92.991
7.7031	93.064
7.6916	93.179
7.6802	93.289
7.6689	93.422
7.6575	93.497
7.6462	93.592
7.6350	93.614
7.6238	93.657
7.6126	93.710
7.6014	93.760
7.5903	93.785
7.5792	93.852
7.5681	93.950
7.5571	94.023
7.5461	94.052
7.5351	94.104
7.5242	94.179
7.5133	94.274
7.5024	94.391
7.4916	94.486
7.4807	94.580
7.4700	94.663
7.4592	94.770
7.4485	94.857
7.4378	94.966
7.4272	95.015
7.4165	95.071
7.4059	95.098
7.3954	95.177
7.3848	95.263
7.3743	95.319
7.3639	95.396
7.3534	95.488
7.3430	95.519
7.3326	95.550
7.3223	95.564
7.3119	95.605
7.3016	95.643
7.2914	95.700
7.2811	95.772
7.2709	95.775
7.2607	95.841
7.2506	95.898
7.2404	95.933
7.2303	95.964
7.2203	96.003
7.2102	95.989
7.2002	95.987
7.1902	96.021
7.1803	96.061
7.1703	96.056
7.1604	96.083
7.1506	96.091
7.1407	96.124
7.1309	96.128
7.1211	96.198
7.1113	96.295
7.1016	96.356
7.0919	96.382
7.0822	96.453
7.0725	96.511
7.0629	96.498
7.0533	96.506
7.0437	96.465
7.0341	96.551
7.0246	96.629
7.0151	96.670
7.0056	96.679
6.9962	96.733
6.9867	96.759
6.9773	96.728
6.9679	96.705
6.9586	96.673
6.9493	96.744
6.9400	96.824
6.9307	96.882
6.9214	96.946
6.9122	96.978
6.9030	96.991
6.8938	97.049
6.8847	97.057
6.8755	97.051
6.8664	96.971
6.8573	97.009
6.8483	97.146
6.8393	97.228
6.8302	97.225
6.8213	97.236
6.8123	97.264
6.8034	97.297
6.7944	97.245
6.7855	97.209
6.7767	97.288
6.7678	97.336
6.7590	97.350
6.7502	97.360
6.7414	97.373
6.7327	97.341
6.7239	97.335
6.7152	97.255
6.7065	97.250
6.6979	97.308
6.6892	97.277
6.6806	97.223
6.6720	97.268
6.6634	97.313
6.6549	97.355
6.6464	97.300
6.6378	97.188
6.6294	97.227
6.6209	97.344
6.6124	97.406
6.6040	97.429
6.5956	97.405
6.5872	97.372
6.5789	97.325
6.5705	97.221
6.5622	97.292
6.5539	97.332
6.5456	97.375
6.5374	97.425
6.5292	97.394
6.5209	97.277
6.5128	97.291
6.5046	97.277
6.4964	97.094
6.4883	97.019
6.4802	97.099
6.4721	97.220
6.4640	97.342
6.4560	97.376
6.4480	97.332
6.4399	97.322
6.4320	97.334
6.4240	97.320
6.4160	97.166
6.4081	97.175
6.4002	97.363
6.3923	97.446
6.3844	97.485
6.3766	97.504
6.3687	97.495
6.3609	97.592
6.3531	97.601
6.3454	97.500
6.3376	97.519
6.3299	97.633
6.3221	97.686
6.3144	97.740
6.3068	97.782
6.2991	97.789
6.2914	97.799
6.2838	97.807
6.2762	97.823
6.2686	97.828
6.2611	97.833
6.2535	97.842
6.2460	97.846
6.2385	97.840
6.2310	97.907
6.2235	98.008
6.2160	98.066
6.2086	98.151
6.2011	98.229
6.1937	98.235
6.1863	98.212
6.1790	98.323
6.1716	98.446
6.1643	98.483
6.1570	98.555
6.1496	98.631
6.1424	98.616
6.1351	98.550
6.1278	98.491
6.1206	98.375
6.1134	98.293
6.1062	98.350
6.0990	98.382
6.0918	98.372
6.0847	98.354
6.0776	98.256
6.0704	98.195
6.0633	98.238
6.0563	98.149
6.0492	97.945
6.0421	98.028
6.0351	98.210
6.0281	98.285
6.0211	98.218
6.0141	98.057
6.0071	97.966
6.0002	97.927
5.9932	97.875
5.9863	97.868
5.9794	97.914
5.9725	97.996
5.9657	98.091
5.9588	98.193
5.9520	98.312
5.9451	98.437
5.9383	98.443
5.9315	98.560
5.9247	98.801
5.9180	98.917
5.9112	98.966
5.9045	98.979
5.8978	98.932
5.8911	98.981
5.8844	99.044
5.8777	99.066
5.8711	99.217
5.8644	99.264
5.8578	99.318
5.8512	99.341
5.8446	99.326
5.8380	99.273
5.8314	99.248
5.8249	99.142
5.8184	99.108
5.8118	99.195
5.8053	99.249
5.7988	99.262
5.7923	99.285
5.7859	99.283
5.7794	99.270
5.7730	99.240
5.7666	99.175
5.7602	99.256
5.7538	99.343
5.7474	99.365
5.7410	99.426
5.7347	99.452
5.7283	99.467
5.7220	99.491
5.7157	99.479
5.7094	99.480
5.7031	99.540
5.6969	99.586
5.6906	99.595
5.6844	99.646
5.6782	99.670
5.6719	99.712
5.6657	99.750
5.6596	99.725
5.6534	99.744
5.6472	99.716
5.6411	99.680
5.6349	99.694
5.6288	99.755
5.6227	99.771
5.6166	99.775
5.6106	99.770
5.6045	99.782
5.5984	99.758
5.5924	99.748
5.5864	99.738
5.5804	99.724
5.5744	99.728
5.5684	99.758
5.5624	99.784
5.5564	99.772
5.5505	99.763
5.5445	99.785
5.5386	99.812
5.5327	99.798
5.5268	99.793
5.5209	99.767
5.5151	99.777
5.5092	99.768
5.5033	99.778
5.4975	99.749
5.4917	99.776
5.4859	99.773
5.4801	99.730
5.4743	99.727
5.4685	99.745
5.4628	99.762
5.4570	99.763
5.4513	99.784
5.4455	99.777
5.4398	99.766
5.4341	99.743
5.4284	99.725
5.4228	99.663
5.4171	99.658
5.4114	99.659
5.4058	99.667
5.4002	99.655
5.3945	99.644
5.3889	99.619
5.3833	99.585
5.3778	99.595
5.3722	99.604
5.3666	99.621
5.3611	99.602
5.3555	99.604
5.3500	99.581
5.3445	99.626
5.3390	99.614
5.3335	99.643
5.3280	99.650
5.3225	99.636
5.3171	99.643
5.3116	99.644
5.3062	99.661
5.3008	99.647
5.2954	99.627
5.2900	99.602
5.2846	99.612
5.2792	99.616
5.2738	99.597
5.2684	99.599
5.2631	99.634
5.2578	99.635
5.2524	99.629
5.2471	99.608
5.2418	99.633
5.2365	99.633
5.2312	99.656
5.2260	99.650
5.2207	99.645
5.2154	99.625
5.2102	99.626
5.2050	99.638
5.1998	99.632
5.1945	99.659
5.1893	99.656
5.1842	99.652
5.1790	99.630
5.1738	99.649
5.1686	99.623
5.1635	99.642
5.1584	99.621
5.1532	99.610
5.1481	99.573
5.1430	99.550
5.1379	99.561
5.1328	99.567
5.1277	99.555
5.1227	99.520
5.1176	99.502
5.1126	99.474
5.1075	99.446
5.1025	99.412
5.0975	99.374
5.0925	99.343
5.0875	99.342
5.0825	99.329
5.0775	99.322
5.0726	99.272
5.0676	99.266
5.0627	99.261
5.0577	99.278
5.0528	99.299
5.0479	99.328
5.0430	99.338
5.0380	99.348
5.0332	99.390
5.0283	99.399
5.0234	99.421
5.0185	99.446
5.0137	99.462
5.0088	99.459
5.0040	99.496
4.9992	99.512
4.9944	99.511
4.9896	99.505
4.9848	99.533
4.9800	99.535
4.9752	99.547
4.9704	99.551
4.9657	99.553
4.9609	99.538
4.9562	99.513
4.9514	99.527
4.9467	99.517
4.9420	99.493
4.9373	99.505
4.9326	99.551
4.9279	99.528
4.9232	99.544
4.9186	99.569
4.9139	99.574
4.9092	99.566
4.9046	99.607
4.9000	99.581
4.8953	99.571
4.8907	99.573
4.8861	99.571
4.8815	99.577
4.8769	99.584
4.8723	99.604
4.8678	99.590
4.8632	99.608
4.8586	99.582
4.8541	99.562
4.8495	99.563
4.8450	99.605
4.8405	99.617
4.8360	99.635
4.8315	99.630
4.8270	99.640
4.8225	99.651
4.8180	99.636
4.8135	99.635
4.8090	99.627
4.8046	99.620
4.8001	99.625
4.7957	99.694
4.7913	99.701
4.7868	99.718
4.7824	99.716
4.7780	99.691
4.7736	99.656
4.7692	99.639
4.7648	99.619
4.7605	99.651
4.7561	99.664
4.7517	99.668
4.7474	99.675
4.7431	99.688
4.7387	99.691
4.7344	99.665
4.7301	99.635
4.7258	99.621
4.7215	99.668
4.7172	99.661
4.7129	99.693
4.7086	99.701
4.7043	99.700
4.7000	99.688
4.6958	99.708
4.6915	99.677
4.6873	99.644
4.6831	99.632
4.6788	99.651
4.6746	99.658
4.6704	99.667
4.6662	99.651
4.6620	99.623
4.6578	99.611
4.6536	99.620
4.6495	99.640
4.6453	99.615
4.6411	99.645
4.6370	99.630
4.6328	99.608
4.6287	99.602
4.6246	99.605
4.6205	99.589
4.6163	99.597
4.6122	99.578
4.6081	99.555
4.6040	99.581
4.6000	99.651
4.5959	99.656
4.5918	99.636
4.5877	99.625
4.5837	99.584
4.5796	99.551
4.5756	99.571
4.5716	99.591
4.5675	99.548
4.5635	99.573
4.5595	99.589
4.5555	99.568
4.5515	99.550
4.5475	99.561
4.5435	99.561
4.5395	99.542
4.5356	99.547
4.5316	99.527
4.5276	99.523
4.5237	99.535
4.5197	99.573
4.5158	99.514
4.5119	99.479
4.5080	99.463
4.5040	99.477
4.5001	99.453
4.4962	99.468
4.4923	99.466
4.4884	99.514
4.4846	99.530
4.4807	99.471
4.4768	99.427
4.4730	99.428
4.4691	99.399
4.4652	99.366
4.4614	99.353
4.4576	99.367
4.4537	99.354
4.4499	99.363
4.4461	99.341
4.4423	99.335
4.4385	99.314
4.4347	99.295
4.4309	99.332
4.4271	99.356
4.4233	99.346
4.4196	99.322
4.4158	99.311
4.4120	99.291
4.4083	99.304
4.4045	99.271
4.4008	99.292
4.3971	99.307
4.3934	99.296
4.3896	99.272
4.3859	99.255
4.3822	99.254
4.3785	99.276
4.3748	99.325
4.3711	99.317
4.3674	99.291
4.3638	99.273
4.3601	99.252
4.3564	99.215
4.3528	99.182
4.3491	99.165
4.3455	99.158
4.3418	99.162
4.3382	99.189
4.3346	99.199
4.3310	99.188
4.3273	99.168
4.3237	99.159
4.3201	99.180
4.3165	99.184
4.3129	99.123
4.3094	99.121
4.3058	99.147
4.3022	99.157
4.2986	99.157
4.2951	99.158
4.2915	99.103
4.2880	99.091
4.2844	99.108
4.2809	99.113
4.2774	99.108
4.2738	99.123
4.2703	99.117
4.2668	99.074
4.2633	99.047
4.2598	99.086
4.2563	99.092
4.2528	99.059
4.2493	99.071
4.2458	99.091
4.2424	99.107
4.2389	99.067
4.2354	99.035
4.2320	99.038
4.2285	99.017
4.2251	99.047
4.2216	99.057
4.2182	99.011
4.2148	98.980
4.2113	98.974
4.2079	98.952
4.2045	98.977
4.2011	98.995
4.1977	99.025
4.1943	99.005
4.1909	99.004
4.1875	98.993
4.1841	98.963
4.1808	98.909
4.1774	98.877
4.1740	98.862
4.1707	98.903
4.1673	98.914
4.1640	98.910
4.1606	98.893
4.1573	98.893
4.1540	98.870
4.1506	98.785
4.1473	98.784
4.1440	98.825
4.1407	98.823
4.1374	98.797
4.1341	98.830
4.1308	98.809
4.1275	98.795
4.1242	98.768
4.1209	98.727
4.1177	98.756
4.1144	98.801
4.1111	98.803
4.1079	98.749
4.1046	98.782
4.1014	98.801
4.0981	98.826
4.0949	98.801
4.0917	98.789
4.0884	98.783
4.0852	98.765
4.0820	98.724
4.0788	98.707
4.0756	98.702
4.0724	98.697
4.0692	98.686
4.0660	98.709
4.0628	98.727
4.0596	98.686
4.0565	98.675
4.0533	98.651
4.0501	98.640
4.0470	98.652
4.0438	98.711
4.0406	98.663
4.0375	98.635
4.0344	98.681
4.0312	98.684
4.0281	98.626
4.0250	98.600
4.0218	98.598
4.0187	98.619
4.0156	98.614
4.0125	98.606
4.0094	98.615
4.0063	98.618
4.0032	98.619
4.0001	98.590
3.9970	98.558
3.9940	98.568
3.9909	98.512
3.9878	98.493
3.9847	98.526
3.9817	98.487
3.9786	98.513
3.9756	98.483
3.9725	98.467
3.9695	98.434
3.9665	98.436
3.9634	98.408
3.9604	98.415
3.9574	98.436
3.9544	98.465
3.9513	98.444
3.9483	98.406
3.9453	98.437
3.9423	98.461
3.9393	98.442
3.9363	98.464
3.9333	98.506
3.9304	98.467
3.9274	98.440
3.9244	98.407
3.9214	98.420
3.9185	98.396
3.9155	98.335
3.9126	98.312
3.9096	98.317
3.9067	98.316
3.9037	98.306
3.9008	98.313
3.8979	98.285
3.8949	98.266
3.8920	98.230
3.8891	98.216
3.8862	98.250
3.8833	98.274
3.8804	98.254
3.8775	98.230
3.8746	98.199
3.8717	98.200
3.8688	98.169
3.8659	98.133
3.8630	98.137
3.8601	98.132
3.8573	98.168
3.8544	98.189
3.8515	98.166
3.8487	98.159
3.8458	98.123
3.8430	98.076
3.8401	98.066
3.8373	98.077
3.8344	98.076
3.8316	98.077
3.8288	98.104
3.8259	98.085
3.8231	98.043
3.8203	98.030
3.8175	98.024
3.8147	97.993
3.8119	97.996
3.8091	97.973
3.8063	97.975
3.8035	97.961
3.8007	97.955
3.7979	97.951
3.7951	97.925
3.7924	97.878
3.7896	97.883
3.7868	97.916
3.7841	97.917
3.7813	97.929
3.7785	97.881
3.7758	97.906
3.7730	97.924
3.7703	97.896
3.7676	97.862
3.7648	97.818
3.7621	97.799
3.7594	97.821
3.7566	97.791
3.7539	97.767
3.7512	97.758
3.7485	97.723
3.7458	97.716
3.7431	97.698
3.7404	97.697
3.7377	97.662
3.7350	97.631
3.7323	97.633
3.7296	97.690
3.7269	97.650
3.7242	97.625
3.7216	97.642
3.7189	97.603
3.7162	97.584
3.7136	97.569
3.7109	97.512
3.7083	97.489
3.7056	97.483
3.7030	97.446
3.7003	97.449
3.6977	97.472
3.6950	97.460
3.6924	97.439
3.6898	97.446
3.6872	97.426
3.6845	97.422
3.6819	97.407
3.6793	97.430
3.6767	97.436
3.6741	97.425
3.6715	97.387
3.6689	97.323
3.6663	97.321
3.6637	97.306
3.6611	97.274
3.6585	97.275
3.6560	97.303
3.6534	97.321
3.6508	97.330
3.6482	97.345
3.6457	97.360
3.6431	97.359
3.6406	97.309
3.6380	97.239
3.6355	97.202
3.6329	97.148
3.6304	97.101
3.6278	97.081
3.6253	97.113
3.6227	97.096
3.6202	97.058
3.6177	97.071
3.6152	97.108
3.6127	97.106
3.6101	97.058
3.6076	97.023
3.6051	97.004
3.6026	97.028
3.6001	97.035
3.5976	97.022
3.5951	97.039
3.5926	97.026
3.5901	97.055
3.5876	97.048
3.5852	96.985
3.5827	96.957
3.5802	96.924
3.5777	96.910
3.5753	96.914
3.5728	96.891
3.5704	96.858
3.5679	96.836
3.5654	96.800
3.5630	96.788
3.5605	96.785
3.5581	96.803
3.5557	96.778
3.5532	96.767
3.5508	96.783
3.5484	96.770
3.5459	96.725
3.5435	96.670
3.5411	96.612
3.5387	96.658
3.5363	96.696
3.5338	96.716
3.5314	96.701
3.5290	96.713
3.5266	96.684
3.5242	96.692
3.5218	96.741
3.5195	96.733
3.5171	96.718
3.5147	96.715
3.5123	96.761
3.5099	96.768
3.5075	96.795
3.5052	96.788
3.5028	96.739
3.5004	96.719
3.4981	96.707
3.4957	96.651
3.4934	96.607
3.4910	96.621
3.4887	96.656
3.4863	96.592
3.4840	96.496
3.4816	96.450
3.4793	96.377
3.4770	96.352
3.4746	96.336
3.4723	96.315
3.4700	96.304
3.4677	96.321
3.4653	96.325
3.4630	96.269
3.4607	96.280
3.4584	96.299
3.4561	96.281
3.4538	96.259
3.4515	96.223
3.4492	96.263
3.4469	96.252
3.4446	96.242
3.4423	96.297
3.4400	96.262
3.4378	96.281
3.4355	96.275
3.4332	96.312
3.4309	96.356
3.4287	96.355
3.4264	96.377
3.4241	96.424
3.4219	96.459
3.4196	96.395
3.4174	96.328
3.4151	96.326
3.4129	96.320
3.4106	96.231
3.4084	96.152
3.4061	96.076
3.4039	96.027
3.4017	95.994
3.3994	95.951
3.3972	95.908
3.3950	95.887
3.3928	95.894
3.3906	95.863
3.3883	95.812
3.3861	95.817
3.3839	95.737
3.3817	95.713
3.3795	95.688
3.3773	95.674
3.3751	95.668
3.3729	95.653
3.3707	95.683
3.3685	95.654
3.3663	95.597
3.3641	95.616
3.3620	95.576
3.3598	95.500
3.3576	95.443
3.3554	95.432
3.3533	95.410
3.3511	95.377
3.3489	95.352
3.3468	95.325
3.3446	95.311
3.3425	95.252
3.3403	95.287
3.3382	95.280
3.3360	95.239
3.3339	95.175
3.3317	95.119
3.3296	95.096
3.3274	95.123
3.3253	95.020
3.3232	94.985
3.3210	95.067
3.3189	95.022
3.3168	94.953
3.3147	94.881
3.3126	94.900
3.3104	94.912
3.3083	94.881
3.3062	94.857
3.3041	94.834
3.3020	94.842
3.2999	94.858
3.2978	94.852
3.2957	94.793
3.2936	94.785
3.2915	94.758
3.2894	94.752
3.2874	94.737
3.2853	94.722
3.2832	94.717
3.2811	94.736
3.2790	94.670
3.2770	94.644
3.2749	94.599
3.2728	94.642
3.2708	94.650
3.2687	94.553
3.2666	94.555
3.2646	94.565
3.2625	94.539
3.2605	94.440
3.2584	94.422
3.2564	94.418
3.2543	94.380
3.2523	94.350
3.2503	94.349
3.2482	94.372
3.2462	94.387
3.2442	94.319
3.2421	94.234
3.2401	94.250
3.2381	94.294
3.2361	94.259
3.2340	94.183
3.2320	94.092
3.2300	94.149
3.2280	94.150
3.2260	94.030
3.2240	93.988
3.2220	94.014
3.2200	93.960
3.2180	93.967
3.2160	93.945
3.2140	93.845
3.2120	93.817
3.2100	93.883
3.2080	93.861
3.2060	93.779
3.2040	93.748
3.2021	93.762
3.2001	93.728
3.1981	93.629
3.1961	93.626
3.1942	93.601
3.1922	93.591
3.1902	93.609
3.1883	93.610
3.1863	93.627
3.1844	93.609
3.1824	93.557
3.1805	93.509
3.1785	93.474
3.1766	93.554
3.1746	93.504
3.1727	93.441
3.1707	93.454
3.1688	93.478
3.1669	93.385
3.1649	93.341
3.1630	93.300
3.1611	93.214
3.1591	93.209
3.1572	93.175
3.1553	93.113
3.1534	93.125
3.1515	93.215
3.1495	93.201
3.1476	93.107
3.1457	93.105
3.1438	93.088
3.1419	93.073
3.1400	93.031
3.1381	93.006
3.1362	93.009
3.1343	93.093
3.1324	93.001
3.1305	92.925
3.1286	92.963
3.1268	93.000
3.1249	93.021
3.1230	92.928
3.1211	92.922
3.1192	92.861
3.1174	92.813
3.1155	92.850
3.1136	92.922
3.1117	92.888
3.1099	92.877
3.1080	92.912
3.1061	92.849
3.1043	92.852
3.1024	92.791
3.1006	92.759
3.0987	92.831
3.0969	92.836
3.0950	92.823
3.0932	92.856
3.0913	92.842
3.0895	92.879
3.0876	92.849
3.0858	92.759
3.0840	92.730
3.0821	92.773
3.0803	92.806
3.0785	92.859
3.0766	92.895
3.0748	92.895
3.0730	92.898
3.0712	92.872
3.0694	92.855
3.0675	92.809
3.0657	92.759
3.0639	92.728
3.0621	92.732
3.0603	92.731
3.0585	92.703
3.0567	92.701
3.0549	92.762
3.0531	92.762
3.0513	92.739
3.0495	92.751
3.0477	92.824
3.0459	92.806
3.0441	92.740
3.0423	92.674
3.0406	92.624
3.0388	92.560
3.0370	92.544
3.0352	92.544
3.0334	92.566
3.0317	92.619
3.0299	92.613
3.0281	92.563
3.0264	92.609
3.0246	92.599
3.0228	92.504
3.0211	92.509
3.0193	92.501
3.0176	92.558
3.0158	92.570
3.0140	92.517
3.0123	92.509
3.0105	92.529
3.0088	92.590
3.0070	92.601
3.0053	92.648
3.0036	92.692
3.0018	92.722
3.0001	92.773
2.9984	92.806
2.9966	92.814
2.9949	92.820
2.9932	92.930
2.9914	92.945
2.9897	92.994
2.9880	93.070
2.9863	93.176
2.9845	93.183
2.9828	93.259
2.9811	93.228
2.9794	93.322
2.9777	93.454
2.9760	93.437
2.9743	93.406
2.9726	93.441
2.9709	93.486
2.9692	93.535
2.9675	93.556
2.9658	93.551
2.9641	93.648
2.9624	93.775
2.9607	93.806
2.9590	93.789
2.9573	93.820
2.9556	93.951
2.9539	94.044
2.9523	94.074
2.9506	94.099
2.9489	94.134
2.9472	94.215
2.9455	94.324
2.9439	94.337
2.9422	94.289
2.9405	94.398
2.9389	94.430
2.9372	94.441
2.9355	94.501
2.9339	94.524
2.9322	94.528
2.9306	94.547
2.9289	94.549
2.9272	94.531
2.9256	94.509
2.9239	94.493
2.9223	94.595
2.9207	94.588
2.9190	94.571
2.9174	94.548
2.9157	94.630
2.9141	94.611
2.9124	94.649
2.9108	94.672
2.9092	94.629
2.9075	94.563
2.9059	94.583
2.9043	94.618
2.9027	94.621
2.9010	94.627
2.8994	94.586
2.8978	94.568
2.8962	94.574
2.8946	94.636
2.8929	94.675
2.8913	94.622
2.8897	94.610
2.8881	94.619
2.8865	94.544
2.8849	94.519
2.8833	94.517
2.8817	94.469
2.8801	94.446
2.8785	94.414
2.8769	94.375
2.8753	94.361
2.8737	94.406
2.8721	94.392
2.8705	94.408
2.8689	94.390
2.8673	94.371
2.8658	94.437
2.8642	94.485
2.8626	94.419
2.8610	94.445
2.8594	94.462
2.8579	94.466
2.8563	94.455
2.8547	94.493
2.8531	94.551
2.8516	94.548
2.8500	94.490
2.8484	94.490
2.8469	94.418
2.8453	94.269
2.8437	94.160
2.8422	94.129
2.8406	94.156
2.8391	94.079
2.8375	94.094
2.8360	94.016
2.8344	93.949
2.8329	93.890
2.8313	93.798
2.8298	93.766
2.8282	93.724
2.8267	93.657
2.8252	93.593
2.8236	93.582
2.8221	93.524
2.8205	93.516
2.8190	93.504
2.8175	93.473
2.8159	93.427
2.8144	93.419
2.8129	93.402
2.8114	93.353
2.8098	93.301
2.8083	93.238
2.8068	93.203
2.8053	93.141
2.8038	93.122
2.8022	93.098
2.8007	93.083
2.7992	93.118
2.7977	93.083
2.7962	93.094
2.7947	93.068
2.7932	93.101
2.7917	93.040
2.7902	92.946
2.7887	92.939
2.7872	92.923
2.7857	92.864
2.7842	92.857
2.7827	92.840
2.7812	92.798
2.7797	92.785
2.7782	92.847
2.7767	92.851
2.7752	92.837
2.7738	92.790
2.7723	92.801
2.7708	92.774
2.7693	92.704
2.7678	92.708
2.7664	92.689
2.7649	92.644
2.7634	92.609
2.7619	92.558
2.7605	92.566
2.7590	92.610
2.7575	92.656
2.7561	92.555
2.7546	92.504
2.7531	92.607
2.7517	92.752
2.7502	92.783
2.7488	92.816
2.7473	92.934
2.7458	92.929
2.7444	92.916
2.7429	92.985
2.7415	92.996
2.7400	92.997
2.7386	92.981
2.7371	93.024
2.7357	93.028
2.7343	93.016
2.7328	93.044
2.7314	93.160
2.7299	93.251
2.7285	93.329
2.7271	93.360
2.7256	93.336
2.7242	93.294
2.7228	93.332
2.7213	93.308
2.7199	93.254
2.7185	93.375
2.7171	93.501
2.7156	93.481
2.7142	93.425
2.7128	93.550
2.7114	93.406
2.7100	93.242
2.7085	93.242
2.7071	93.305
2.7057	93.216
2.7043	93.259
2.7029	93.273
2.7015	93.235
2.7001	93.289
2.6987	93.278
2.6973	93.258
2.6959	93.289
2.6945	93.321
2.6931	93.356
2.6917	93.462
2.6903	93.480
2.6889	93.516
2.6875	93.461
2.6861	93.384
2.6847	93.343
2.6833	93.369
2.6819	93.386
2.6805	93.328
2.6791	93.277
2.6778	93.282
2.6764	93.226
2.6750	93.199
2.6736	93.251
2.6722	93.235
2.6709	93.161
2.6695	93.125
2.6681	93.180
2.6667	93.140
2.6654	93.125
2.6640	93.211
2.6626	93.254
2.6613	93.209
2.6599	93.196
2.6585	93.218
2.6572	93.324
2.6558	93.328
2.6545	93.261
2.6531	93.208
2.6517	93.172
2.6504	93.172
2.6490	93.153
2.6477	93.078
2.6463	93.043
2.6450	93.008
2.6436	93.004
2.6423	93.075
2.6409	93.111
2.6396	93.092
2.6382	93.027
2.6369	93.017
2.6356	93.097
2.6342	93.088
2.6329	93.060
2.6315	92.955
2.6302	92.826
2.6289	92.955
2.6275	93.009
2.6262	92.988
2.6249	92.984
2.6236	93.088
2.6222	93.097
2.6209	93.035
2.6196	93.011
2.6183	93.023
2.6169	92.943
2.6156	92.883
2.6143	92.894
2.6130	92.990
2.6117	93.002
2.6103	92.912
2.6090	92.779
2.6077	92.763
2.6064	92.662
2.6051	92.527
2.6038	92.674
2.6025	92.793
2.6012	92.869
2.5999	92.931
2.5986	92.939
2.5973	92.898
2.5960	92.685
2.5947	92.470
2.5934	92.562
2.5921	92.677
2.5908	92.814
2.5895	92.822
2.5882	92.890
2.5869	92.842
2.5856	92.832
2.5843	92.720
2.5830	92.592
2.5817	92.619
2.5805	92.670
2.5792	92.756
2.5779	92.715
2.5766	92.674
2.5753	92.652
2.5741	92.652
2.5728	92.666
2.5715	92.750
2.5702	92.730
2.5690	92.523
2.5677	92.500
2.5664	92.535
2.5651	92.519
2.5639	92.508
2.5626	92.412
2.5613	92.373
2.5601	92.439
2.5588	92.506
2.5575	92.494
2.5563	92.467
2.5550	92.529
2.5538	92.492
2.5525	92.431
2.5513	92.416
2.5500	92.414
2.5487	92.314
2.5475	92.340
2.5462	92.332
2.5450	92.369
2.5437	92.416
2.5425	92.326
2.5413	92.404
2.5400	92.515
2.5388	92.593
2.5375	92.593
2.5363	92.582
2.5350	92.547
2.5338	92.480
2.5326	92.375
2.5313	92.281
2.5301	92.187
2.5289	92.187
2.5276	92.092
2.5264	92.181
2.5252	92.285
2.5239	92.078
2.5227	92.090
2.5215	92.140
2.5202	91.994
2.5190	92.017
2.5178	92.207
2.5166	92.228
2.5154	92.265
2.5141	92.299
2.5129	92.252
2.5117	92.207
2.5105	92.191
2.5093	92.121
2.5081	91.941
2.5068	92.000
2.5056	92.054
2.5044	92.041
2.5032	92.064
2.5020	92.062
2.5008	92.033
2.4996	92.027
2.4984	92.150
2.4972	92.097
2.4960	91.933
2.4948	91.970
2.4936	91.910
2.4924	91.947
2.4912	91.828
2.4900	91.945
2.4888	91.877
2.4876	91.910
2.4864	91.992
2.4852	91.939
2.4840	91.875
2.4828	91.812
2.4816	91.767
2.4805	91.861
2.4793	91.890
2.4781	91.720
2.4769	91.765
2.4757	91.859
2.4745	91.996
2.4734	91.892
2.4722	91.812
2.4710	91.791
2.4698	91.931
2.4686	91.892
2.4675	91.793
2.4663	91.869
2.4651	91.945
2.4640	91.853
2.4628	91.840
2.4616	91.668
2.4604	91.593
2.4593	91.636
2.4581	91.656
2.4569	91.570
2.4558	91.664
2.4546	91.777
2.4535	91.820
2.4523	91.836
2.4511	91.711
2.4500	91.619
2.4488	91.582
2.4477	91.605
2.4465	91.496
2.4454	91.543
2.4442	91.517
2.4431	91.574
2.4419	91.683
2.4408	91.695
2.4396	91.746
2.4385	91.767
2.4373	91.664
2.4362	91.550
2.4350	91.449
2.4339	91.402
2.4327	91.468
2.4316	91.406
2.4305	91.408
2.4293	91.340
2.4282	91.384
2.4270	91.308
2.4259	91.220
2.4248	91.179
2.4236	91.160
2.4225	91.166
2.4214	91.273
2.4202	91.213
2.4191	91.330
2.4180	91.297
2.4169	91.269
2.4157	91.250
2.4146	91.306
2.4135	91.338
2.4124	91.242
2.4112	91.189
2.4101	91.242
2.4090	91.150
2.4079	91.103
2.4068	91.259
2.4056	91.244
2.4045	91.273
2.4034	91.205
2.4023	91.117
2.4012	91.236
2.4001	91.228
2.3990	91.203
2.3979	91.175
2.3967	91.285
2.3956	91.203
2.3945	91.031
2.3934	90.908
2.3923	90.875
2.3912	90.984
2.3901	90.791
2.3890	90.758
2.3879	90.929
2.3868	90.941
2.3857	90.892
2.3846	90.925
2.3835	90.965
2.3824	90.957
2.3813	90.980
2.3802	90.867
2.3791	90.869
2.3781	91.002
2.3770	91.023
2.3759	90.929
2.3748	90.955
2.3737	90.947
2.3726	90.791
2.3715	90.713
2.3704	90.883
2.3694	90.900
2.3683	90.908
2.3672	90.924
2.3661	90.898
2.3650	90.894
2.3640	90.879
2.3629	90.797
2.3618	90.675
2.3607	90.679
2.3597	90.695
2.3586	90.601
2.3575	90.689
2.3564	90.759
2.3554	90.822
2.3543	90.924
2.3532	91.004
2.3522	90.902
2.3511	90.752
2.3500	90.549
2.3490	90.492
2.3479	90.566
2.3468	90.400
2.3458	90.306
2.3447	90.478
2.3436	90.564
2.3426	90.658
2.3415	90.672
2.3405	90.543
2.3394	90.640
2.3384	90.728
2.3373	90.580
2.3363	90.580
2.3352	90.728
2.3342	90.689
2.3331	90.523
2.3321	90.431
2.3310	90.414
2.3300	90.392
2.3289	90.148
2.3279	90.133
2.3268	90.336
2.3258	90.359
2.3247	90.275
2.3237	90.218
2.3226	90.353
2.3216	90.424
2.3206	90.361
2.3195	90.304
2.3185	90.252
2.3175	90.291
2.3164	90.549
2.3154	90.539
2.3144	90.500
2.3133	90.383
2.3123	90.336
2.3113	90.304
2.3102	90.283
2.3092	90.181
2.3082	90.080
2.3071	90.297
2.3061	90.353
2.3051	90.306
2.3041	90.166
2.3030	89.963
2.3020	89.890
2.3010	89.978
2.3000	90.197
2.2990	90.283
2.2979	90.330
2.2969	90.213
2.2959	90.197
2.2949	90.265
2.2939	90.179
2.2929	90.088
2.2918	90.093
2.2908	90.226
2.2898	90.203
2.2888	90.197
2.2878	90.142
2.2868	89.994
2.2858	90.017
2.2848	89.994
2.2838	89.914
2.2828	89.900
2.2818	89.830
2.2808	89.830
2.2798	89.806
2.2787	89.500
2.2777	89.595
2.2767	89.601
2.2757	89.627
2.2747	89.814
2.2738	89.900
2.2728	89.984
2.2718	89.877
2.2708	89.836
2.2698	89.769
2.2688	89.738
2.2678	89.703
2.2668	89.648
2.2658	89.672
2.2648	89.660
2.2638	89.871
2.2628	89.910
2.2618	89.976
2.2609	89.980
2.2599	89.953
2.2589	89.918
2.2579	89.765
2.2569	89.691
2.2559	89.707
2.2550	89.765
2.2540	89.668
2.2530	89.703
2.2520	89.648
2.2510	89.597
2.2501	89.511
2.2491	89.566
2.2481	89.586
2.2471	89.547
2.2462	89.570
2.2452	89.699
2.2442	89.500
2.2433	89.578
2.2423	89.593
2.2413	89.652
2.2403	89.531
2.2394	89.457
2.2384	89.383
2.2374	89.351
2.2365	89.328
2.2355	89.476
2.2345	89.476
2.2336	89.472
2.2326	89.453
2.2317	89.390
2.2307	89.312
2.2297	89.117
2.2288	89.234
2.2278	89.273
2.2269	89.117
2.2259	89.070
2.2250	89.117
2.2240	89.000
2.2231	89.148
2.2221	89.113
2.2211	88.945
2.2202	88.836
2.2192	88.980
2.2183	89.062
2.2173	89.086
2.2164	89.215
2.2155	89.246
2.2145	89.250
2.2136	89.312
2.2126	89.285
2.2117	89.211
2.2107	89.097
2.2098	89.191
2.2088	89.144
2.2079	89.230
2.2070	89.183
2.2060	89.054
2.2051	89.105
2.2041	88.996
2.2032	88.765
2.2023	88.797
2.2013	89.105
2.2004	89.008
2.1995	88.957
2.1985	88.976
2.1976	89.058
2.1967	89.074
2.1957	89.086
2.1948	88.984
2.1939	89.156
2.1930	89.211
2.1920	89.051
2.1911	88.918
2.1902	88.660
2.1893	88.629
2.1883	88.738
2.1874	88.801
2.1865	88.742
2.1856	88.703
2.1846	88.793
2.1837	88.859
2.1828	88.914
2.1819	88.679
2.1810	88.582
2.1800	88.679
2.1791	88.590
2.1782	88.664
2.1773	88.500
2.1764	88.629
2.1755	88.582
2.1746	88.543
2.1736	88.492
2.1727	88.429
2.1718	88.656
2.1709	88.535
2.1700	88.562
2.1691	88.738
2.1682	88.707
2.1673	88.609
2.1664	88.644
2.1655	88.582
2.1646	88.644
2.1637	88.871
2.1628	88.730
2.1619	88.461
2.1610	88.207
2.1601	88.496
2.1592	88.562
2.1583	88.351
2.1574	88.113
2.1565	88.414
2.1556	88.406
2.1547	88.363
2.1538	88.242
2.1529	88.332
2.1520	88.578
2.1511	88.383
2.1502	88.023
2.1493	87.945
2.1484	87.875
2.1475	87.918
2.1466	87.898
2.1458	88.008
2.1449	88.086
2.1440	88.082
2.1431	88.316
2.1422	88.308
2.1413	88.203
2.1404	88.504
2.1396	88.383
2.1387	87.941
2.1378	87.754
2.1369	87.976
2.1360	88.113
2.1352	88.109
2.1343	88.051
2.1334	88.039
2.1325	88.160
2.1316	88.269
2.1308	88.191
2.1299	88.160
2.1290	88.062
2.1281	87.929
2.1273	87.957
2.1264	87.738
2.1255	87.785
2.1247	87.785
2.1238	87.765
2.1229	87.676
2.1220	87.601
2.1212	87.742
2.1203	87.801
2.1194	87.828
2.1186	87.875
2.1177	87.789
2.1168	88.093
2.1160	88.125
2.1151	87.926
2.1143	87.929
2.1134	87.968
2.1125	87.879
2.1117	87.597
2.1108	87.422
2.1100	87.551
2.1091	87.640
2.1082	87.633
2.1074	87.578
2.1065	87.539
2.1057	87.476
2.1048	87.551
2.1040	87.531
2.1031	87.535
2.1023	87.629
2.1014	87.672
2.1005	87.773
2.0997	87.906
2.0988	87.656
2.0980	87.613
2.0971	87.570
2.0963	87.734
2.0955	88.039
2.0946	87.695
2.0938	87.468
2.0929	87.570
2.0921	87.476
2.0912	87.258
2.0904	87.508
2.0895	87.515
2.0887	87.535
2.0879	87.375
2.0870	87.586
2.0862	87.687
2.0853	87.633
2.0845	87.519
2.0837	87.269
2.0828	87.332
2.0820	87.531
2.0812	87.336
2.0803	87.289
2.0795	87.297
