Repository: orfeotoolbox/OTB

The JHU site is arranged in a hierarchial directory structure. At the top level
is the owner (JHU), at the next level is the instrument (becknic and nicolet). The nicolet 
is spectrometer, the becknic indicates the subsequent data are "seamless" spectra coming from 
the beckman and nicolet and covering the combined wavelength range of the two instruments.
The next level is the type (e.g. lunar, manmade, rocks, etc.) and the next level is the 
class (e.g. igneous, metamorphic, sedimentary). Note not all the types have classes. At 
next level is the particle size (again not all classes have several particle size). At the
lowest level are 2 subdirectories (anc and txt).

File: Data/BD-CNES/JHU/nicolet/minerals/Inosilicate/txt/enstat1f.txt
Name: Enstatite Mg2Si2O6
Type:  Mineral
Class:   Silicates
Subclass:   Inosilicates (Chain Silicates) (Pyroxene Group)
Particle Size: Fine  (0-74 Micrometers)
Sample No.:  enstatite.1
Owner:  JHU
Wavelength Range:  IR
Origin:  Sample from Frank Smith Mine, near Barkly Wes, South 
Africa via the Smithsonian (sample no. NMNH 128288). 
Description: Sample was a single light green piece, apparently part of 
a single crystal, with a large area of contamination by a dark green 
mineral, discarded during crushing. A small amount of black mineral 
veining was present. Under the microscope, the hand-picked material 
appeared moderately altered. A higher index of refraction than 
expected indicated probable higher iron content than pure enstatite.
Measurement:  Bidirectional reflectance 
First Column:  X
Second Column:  Y  
X Units:  Wavelength (micrometers)
Y Units:  Reflectance (percent)
First X Value:  25.0442
Last X Value:  2.079
Number of X Values:  2287
Additional Information:  enstat1a.txt

25.04420302	2.5693
24.9237955	2.3838
24.80454022	2.2581
24.68642074	2.3213
24.5694209	2.3799
24.45358465	2.3306
24.3387763	2.2551
24.22504094	2.1987
24.11236361	2.1753
24.00072962	2.0852
23.89012454	2.0596
23.78053421	2.2808
23.67194472	2.4868
23.56434244	2.5388
23.45771395	2.3735
23.35204611	2.2378
23.24732598	2.4619
23.14354087	2.5669
23.04067832	2.5039
22.93872607	2.4907
22.83767211	2.4712
22.7375046	2.5322
22.63821194	2.6191
22.53978272	2.687
22.44220571	2.6343
22.3454699	2.5137
22.24956446	2.5381
22.15447875	2.5842
22.06020229	2.5957
21.96677306	2.585
21.87408402	2.6069
21.7821739	2.602
21.69103293	2.5557
21.60065148	2.5652
21.5110201	2.6138
21.42212949	2.5806
21.33397051	2.501
21.24653416	2.4643
21.15981159	2.4307
21.0737941	2.3818
20.98847313	2.3789
20.90384024	2.4575
20.81988716	2.6179
20.73660571	2.6706
20.65398787	2.6733
20.57202575	2.6455
20.49071156	2.6462
20.41003766	2.6875
20.3299965	2.7405
20.25058069	2.75
20.1717829	2.8162
20.09359597	2.824
20.01601281	2.8735
19.93906621	2.9187
19.8626695	2.9026
19.78685599	2.9321
19.71161901	2.958
19.63695203	2.918
19.56284859	2.8933
19.48930232	2.959
19.41630698	2.9905
19.34385639	2.9226
19.27194448	2.8562
19.20056526	2.7825
19.12971284	2.7363
19.05938141	2.6728
18.98956523	2.5808
18.92025868	2.4971
18.85145618	2.437
18.78315226	2.3735
18.71534153	2.3713
18.64801865	2.4253
18.58117838	2.4568
18.51481556	2.4441
18.44892507	2.428
18.38350191	2.4121
18.31854111	2.395
18.25407111	2.408
18.19002023	2.4048
18.12641726	2.3645
18.06325753	2.3137
18.00053642	2.2461
17.93824937	2.2024
17.8763919	2.102
17.81495958	2.0012
17.75394803	1.991
17.69335296	2.0132
17.63317011	2.0737
17.57339529	2.1467
17.51402436	2.1782
17.45505324	2.1804
17.39647791	2.1628
17.3382944	2.145
17.28049878	2.1243
17.2230872	2.0791
17.16605584	2.0615
17.10940093	2.0508
17.05311876	2.0471
16.99720566	1.9829
16.94165801	1.8994
16.88647225	1.8674
16.83167317	1.8467
16.77720046	1.8166
16.72307919	1.7949
16.66930597	1.7917
16.61587747	1.8079
16.56279037	1.8088
16.51004141	1.7915
16.45762737	1.7551
16.40554507	1.7146
16.35379138	1.6694
16.30236319	1.6204
16.25125744	1.5801
16.20047111	1.5461
16.15000121	1.5103
16.0998448	1.4705
16.04999896	1.4394
16.00048641	1.3791
15.95125297	1.3782
15.90232158	1.3569
15.85368947	1.324
15.80535391	1.303
15.75731218	1.2978
15.70956162	1.3149
15.6620996	1.2874
15.61492349	1.2468
15.56803074	1.2361
15.52141878	1.2468
15.47508511	1.2466
15.42902725	1.2302
15.38324273	1.1912
15.33772913	1.167
15.29248405	1.1597
15.24750513	1.1487
15.20279002	1.1499
15.1583364	1.1477
15.114142	1.1716
15.07020455	1.2014
15.02652181	1.2444
14.98309158	1.3069
14.93991168	1.3533
14.89700213	1.3799
14.85431629	1.4099
14.81187438	1.4175
14.76967431	1.4316
14.72771402	1.4514
14.68599147	1.4658
14.64450465	1.4919
14.60325156	1.5027
14.56223023	1.5186
14.52143873	1.5391
14.48087511	1.5588
14.44053748	1.5698
14.40042395	1.5906
14.36053266	1.6255
14.32086177	1.6599
14.28140946	1.6904
14.24217393	1.7339
14.20315338	1.7847
14.16434607	1.8132
14.12575025	1.853
14.0873642	1.8799
14.0491862	1.9397
14.01121458	1.9978
13.97344765	1.9914
13.93590321	1.9529
13.89854065	1.8957
13.8613779	1.8347
13.82441336	1.7944
13.78764544	1.7776
13.75107258	1.7888
13.71469324	1.8206
13.67850587	1.8855
13.64250897	2.0063
13.60670103	2.1103
13.57108057	2.1902
13.53564612	2.2612
13.50039624	2.2639
13.46532947	2.2302
13.4304444	2.2168
13.39573962	2.2417
13.36121373	2.322
13.32686536	2.448
13.29269314	2.5723
13.25869572	2.655
13.22487175	2.7395
13.19121992	2.7866
13.15773892	2.8108
13.12442745	2.8359
13.09130135	2.9175
13.05832501	3.0288
13.02551438	3.1523
12.99286821	3.2944
12.96038529	3.4243
12.92806437	3.5242
12.89590426	3.6287
12.86390376	3.7085
12.83206168	3.7517
12.80037684	3.7688
12.7688481	3.7776
12.73747429	3.7764
12.70625427	3.7568
12.67518693	3.7236
12.64427113	3.676
12.61350579	3.605
12.58290562	3.5649
12.55243781	3.5666
12.52211719	3.5508
12.4919427	3.509
12.46191328	3.5234
12.43202789	3.5437
12.40228549	3.5569
12.37268507	3.5544
12.34322561	3.5271
12.31390609	3.4802
12.28472554	3.427
12.25568296	3.3652
12.22677738	3.2776
12.19800782	3.22
12.16937334	3.1558
12.14087298	3.0439
12.1125058	2.9631
12.08427087	2.9045
12.05616727	2.78
12.02819409	2.6484
12.00035041	2.5752
11.97263534	2.4995
11.945048	2.4084
11.9175875	2.3313
11.8902671	2.2815
11.86305761	2.2322
11.83597236	2.1956
11.80901051	2.178
11.78217122	2.1587
11.75545365	2.1521
11.72885698	2.1555
11.70238038	2.1602
11.67602305	2.1633
11.64978419	2.1648
11.62366299	2.1555
11.59765866	2.1562
11.57177043	2.1829
11.54599752	2.2095
11.52033916	2.2136
11.49479458	2.1999
11.46936304	2.1843
11.44404378	2.1697
11.41883606	2.1406
11.39373914	2.1035
11.3687523	2.0635
11.34387482	2.0061
11.31910597	1.9392
11.29444505	1.895
11.26990406	1.8699
11.24545684	1.8462
11.22111545	1.8262
11.19687921	1.8123
11.17274743	1.8196
11.14871946	1.8108
11.12479461	1.8022
11.10097222	1.7952
11.07725165	1.7983
11.05363222	1.7844
11.03011331	1.7446
11.00669427	1.7224
10.98337447	1.7141
10.96015327	1.7053
10.93703005	1.7004
10.9140042	1.7097
10.89107509	1.7173
10.86824213	1.7187
10.8455047	1.7446
10.82286221	1.762
10.80031407	1.7642
10.77785969	1.7617
10.75549848	1.7505
10.73322986	1.7393
10.71106474	1.7385
10.68897956	1.7441
10.66698525	1.7524
10.64508128	1.7585
10.62326708	1.7556
10.6015421	1.7461
10.5799058	1.75
10.55835763	1.7827
10.53689705	1.7986
10.51552354	1.8054
10.49423657	1.8235
10.4730356	1.822
10.45192012	1.8144
10.43088962	1.804
10.40994358	1.7903
10.38908149	1.7847
10.36830285	1.7686
10.34760717	1.7405
10.32699394	1.7214
10.30646267	1.709
10.28601287	1.7053
10.26564407	1.7283
10.24535578	1.7478
10.22514752	1.7502
10.20502924	1.7454
10.1849796	1.7292
10.16500858	1.7017
10.14511574	1.6816
10.12530059	1.6343
10.10556271	1.595
10.08590162	1.5681
10.0663169	1.5474
10.04680808	1.531
10.02737473	1.5225
10.00801642	1.5266
9.98873271	1.5437
9.969523168	1.5618
9.950387369	1.5791
9.931324888	1.5962
9.912335307	1.6216
9.893427994	1.6431
9.874582922	1.6457
9.855809507	1.6438
9.83710734	1.6399
9.818476015	1.6418
9.799915133	1.6367
9.781424293	1.6006
9.7630031	1.561
9.744651161	1.5366
9.726368087	1.5237
9.70815349	1.521
9.690006986	1.522
9.671928196	1.5364
9.653916739	1.5764
9.635972241	1.6387
9.618094328	1.6948
9.600282632	1.7432
9.582536785	1.7974
9.564856422	1.8374
9.547241181	1.865
9.529690704	1.8931
9.512204634	1.9194
9.494782617	1.9355
9.477424301	1.9524
9.460138288	1.9731
9.4429063	1.9914
9.425736975	2.0215
9.408629972	2.0518
9.391584952	2.0767
9.374601579	2.1008
9.35767952	2.1213
9.340818443	2.1453
9.324018018	2.1616
9.307277919	2.1706
9.290597822	2.1799
9.273977405	2.2002
9.257416348	2.2148
9.240914333	2.2146
9.224471046	2.2256
9.208086173	2.2385
9.191759404	2.2302
9.17549043	2.2283
9.159278945	2.2444
9.143124645	2.2566
9.127027227	2.2585
9.110986392	2.2668
9.095001842	2.2961
9.079073281	2.3201
9.06320863	2.3408
9.04739114	2.3821
9.031628764	2.4231
9.015921215	2.4665
9.000268208	2.5049
8.984669459	2.5251
8.969124685	2.5452
8.953633608	2.5735
8.93819595	2.5981
8.922811435	2.6074
8.907479789	2.6096
8.89220074	2.6284
8.876974017	2.6897
8.861799353	2.7932
8.846676481	2.9211
8.831605135	3.0478
8.816585054	3.1621
8.801615977	3.2351
8.786697643	3.2187
8.771829795	3.1199
8.757012178	2.9922
8.742244536	2.8938
8.727526619	2.9197
8.712858175	3.1108
8.69824652	3.3115
8.683676252	3.4133
8.669154714	3.4255
8.654681663	3.3708
8.640256858	3.2712
8.625880055	3.1477
8.611551018	2.9966
8.597269507	2.8286
8.583035287	2.6289
8.568848124	2.4114
8.554707784	2.206
8.540614036	2.0132
8.52656665	1.8223
8.512565398	1.634
8.498610052	1.4717
8.484700388	1.3315
8.470836182	1.2153
8.45701721	1.1262
8.443243252	1.0557
8.429514089	1.0107
8.415829502	0.9824
8.402189274	0.9778
8.388593191	0.9919
8.375041038	1.019
8.361539594	1.0601
8.348074642	1.1143
8.334652987	1.1777
8.32127442	1.2456
8.307938734	1.3223
8.294645723	1.4128
8.281395183	1.5078
8.268186911	1.6025
8.255020704	1.7041
8.241896361	1.8091
8.228813685	1.9175
8.215772476	2.0293
8.202772537	2.1357
8.189813674	2.2439
8.176895691	2.3623
8.164018395	2.4841
8.151188239	2.6057
8.138391724	2.7178
8.125635323	2.834
8.11291885	2.9541
8.100242116	3.0715
8.087604937	3.1877
8.075007126	3.2959
8.062448501	3.4043
8.049928879	3.5168
8.037448078	3.6335
8.025005918	3.7368
8.012602221	3.8381
8.000236807	3.947
7.9879095	4.042
7.975620124	4.1323
7.963368505	4.2314
7.951154468	4.3208
7.938977841	4.4082
7.926838452	4.4961
7.914736131	4.5835
7.902670708	4.6628
7.890642014	4.75
7.878649883	4.8447
7.866694148	4.9355
7.854780812	5.0151
7.842897355	5.1013
7.831049799	5.1838
7.819237984	5.2639
7.807461747	5.3494
7.795720929	5.4245
7.784015369	5.4846
7.772344909	5.5476
7.760709391	5.6179
7.749108659	5.6843
7.737542556	5.7534
7.726010929	5.8183
7.714513623	5.875
7.703050485	5.9316
7.691621363	5.9929
7.680226106	6.0483
7.668864563	6.092
7.657536586	6.1409
7.646242025	6.1868
7.634980733	6.2307
7.623752563	6.2717
7.61255737	6.3171
7.601395008	6.366
7.590265333	6.4175
7.579173946	6.4743
7.568109199	6.5281
7.557076711	6.5776
7.546076342	6.6228
7.535107952	6.6775
7.524171401	6.7273
7.51326655	6.7673
7.502393263	6.8166
7.491551403	6.8611
7.480740833	6.8909
7.469961418	6.925
7.459213023	6.9682
7.448495516	6.9914
7.437808762	7.0237
7.42715263	7.0569
7.416526989	7.073
7.405931707	7.0835
7.395366655	7.0845
7.384831703	7.0813
7.374326724	7.0881
7.363851589	7.1272
7.353406171	7.1875
7.342990345	7.2341
7.332603984	7.2807
7.322252325	7.3266
7.311924506	7.3533
7.30162578	7.374
7.291356025	7.4072
7.281115117	7.4248
7.270902937	7.4216
7.260719363	7.4272
7.250564275	7.4407
7.240437554	7.4487
7.230339081	7.4651
7.220268738	7.4885
7.210226408	7.4922
7.200211974	7.4897
7.19022532	7.4892
7.18026633	7.4785
7.17033489	7.4592
7.160436013	7.4477
7.150559317	7.4263
7.140709829	7.396
7.130887439	7.3652
7.121092034	7.321
7.111323503	7.2656
7.101581735	7.208
7.091866622	7.1572
7.082178053	7.1179
7.07251592	7.0928
7.062880115	7.0854
7.053270531	7.0847
7.04368706	7.094
7.034129597	7.1147
7.024598035	7.1357
7.01509227	7.1521
7.005612196	7.167
6.99615771	7.2004
6.986728709	7.2429
6.977325089	7.2761
6.967946748	7.3113
6.958593585	7.3518
6.949265497	7.365
6.939962385	7.3703
6.930688952	7.3801
6.921435478	7.3659
6.912206681	7.3415
6.903002461	7.3337
6.893822721	7.3401
6.884667364	7.3469
6.875536292	7.3711
6.866429409	7.4087
6.857346618	7.4477
6.848287825	7.479
6.839252935	7.5107
6.830241852	7.5339
6.821254483	7.5517
6.812290735	7.5725
6.803350514	7.5969
6.794433728	7.6252
6.785540285	7.667
6.776670093	7.6975
6.767823062	7.7073
6.7589991	7.7221
6.750198118	7.7473
6.741420026	7.7544
6.732664735	7.7492
6.723932156	7.7546
6.715226709	7.7688
6.706539278	7.7917
6.697874296	7.8157
6.689231675	7.8269
6.680611329	7.8371
6.672013173	7.8545
6.663437121	7.8711
6.654883087	7.883
6.646350987	7.904
6.637840737	7.9458
6.629352253	7.9809
6.620885451	8.0151
6.612440248	8.0635
6.604016563	8.1177
6.595614312	8.1553
6.587233415	8.1948
6.578873789	8.2336
6.570535354	8.2668
6.56221803	8.2973
6.553921736	8.324
6.545646392	8.342
6.537391921	8.3462
6.529158241	8.3552
6.520945276	8.363
6.512757189	8.3515
6.504585407	8.3469
6.496434107	8.3476
6.488303211	8.3315
6.480192643	8.3137
6.472102327	8.3039
6.464032186	8.282
6.455982145	8.2466
6.44795213	8.2239
6.439942066	8.1972
6.431951879	8.1545
6.423981494	8.1135
6.416030838	8.0766
6.408099838	8.0232
6.400188422	7.9624
6.392296516	7.907
6.384424048	7.8384
6.376570948	7.7717
6.368737143	7.7212
6.360922563	7.6653
6.353127136	7.5979
6.345350793	7.5437
6.337593464	7.5039
6.329855078	7.4582
6.322139564	7.4192
6.314438848	7.396
6.30675687	7.375
6.29909356	7.3469
6.291448851	7.331
6.283822676	7.3237
6.276214965	7.3042
6.268625654	7.2937
6.261054675	7.2895
6.253501961	7.2661
6.245967447	7.2546
6.238451067	7.2512
6.230952756	7.228
6.223472449	7.1987
6.21601008	7.1828
6.208565585	7.1731
6.201142747	7.165
6.1937338	7.1782
6.186342535	7.1936
6.178968891	7.2104
6.171612803	7.2329
6.164274209	7.2639
6.156953047	7.3015
6.149649255	7.3457
6.14236277	7.3972
6.135093533	7.4394
6.12784148	7.4756
6.120606552	7.5276
6.113388688	7.5879
6.106187828	7.6277
6.099003911	7.6596
6.091836878	7.6982
6.084686669	7.7353
6.077553226	7.7698
6.070436489	7.8088
6.063336399	7.8423
6.056252899	7.8647
6.049185931	7.9075
6.042135436	7.9468
6.035101357	7.9631
6.02808727	7.9953
6.021085843	8.0427
6.01410066	8.0918
6.007131667	8.1389
6.000178805	8.1953
5.99324202	8.2624
5.986321256	8.3384
5.979416457	8.4211
5.972527568	8.5088
5.965654534	8.5998
5.9587973	8.7019
5.951955813	8.8083
5.945130017	8.906
5.938319859	9.0034
5.931525286	9.1106
5.924746243	9.2124
5.917982678	9.3061
5.911234538	9.3945
5.904501769	9.4807
5.89778432	9.5593
5.891082139	9.6225
5.884395172	9.675
5.87772337	9.717
5.871066679	9.7326
5.864428488	9.749
5.85780186	9.7707
5.851190191	9.7773
5.84459343	9.7861
5.838011527	9.8132
5.831444431	9.8347
5.824892094	9.8503
5.818354465	9.8803
5.811831494	9.907
5.805323133	9.9179
5.798829332	9.9426
5.792350043	9.9712
5.785885217	9.9909
5.779434806	10.0097
5.772998761	10.0334
5.766577035	10.0566
5.760169579	10.0708
5.753776347	10.0852
5.747397291	10.1059
5.741032364	10.1281
5.734681519	10.157
5.728344709	10.187
5.722021888	10.2024
5.715713009	10.218
5.709421287	10.2495
5.703140149	10.2612
5.696872816	10.2732
5.690619242	10.2986
5.684379382	10.3147
5.678153192	10.3364
5.671940626	10.3718
5.66574164	10.4001
5.659556189	10.4197
5.653384229	10.448
5.647225716	10.4795
5.641080605	10.5114
5.634948854	10.5432
5.628830419	10.5732
5.622725256	10.6042
5.616633323	10.6216
5.610557723	10.6494
5.604492113	10.6833
5.598439603	10.7092
5.592400152	10.7351
5.586373717	10.7732
5.580360257	10.803
5.574359729	10.8384
5.568372092	10.8886
5.562397304	10.935
5.556435324	10.9731
5.550486112	11.0254
5.544549625	11.0725
5.538625823	11.0954
5.532714665	11.1206
5.526816112	11.1404
5.520930122	11.1362
5.515056656	11.1247
5.509195674	11.1159
5.503347136	11.0976
5.497511002	11.0776
5.491687233	11.081
5.48587579	11.0752
5.480076633	11.0512
5.474289725	11.0522
5.468518015	11.0625
5.462755479	11.0551
5.457005076	11.0556
5.451266765	11.0764
5.445540511	11.0942
5.439826274	11.1091
5.434124016	11.1425
5.428433701	11.1814
5.422755291	11.2048
5.417088748	11.2456
5.411434035	11.2993
5.405791116	11.3454
5.400159953	11.3906
5.394540509	11.4363
5.388932749	11.4636
5.383336635	11.499
5.377752132	11.5412
5.372179203	11.5744
5.366617813	11.593
5.361067925	11.6111
5.355529504	11.6323
5.350002515	11.6516
5.344486921	11.6635
5.338982689	11.6723
5.333492627	11.6738
5.328011006	11.6733
5.32254064	11.6743
5.317081497	11.6684
5.31163354	11.6548
5.306196736	11.6438
5.30077105	11.6377
5.295356449	11.6176
5.289952898	11.5964
5.284560364	11.5815
5.279178813	11.562
5.273808212	11.5368
5.268448526	11.521
5.263099724	11.5049
5.257761771	11.4797
5.252434635	11.4663
5.247118283	11.4582
5.241812682	11.4338
5.236517799	11.4148
5.231233603	11.3989
5.225960061	11.3708
5.220697141	11.3327
5.21544481	11.2966
5.210203036	11.2578
5.204974498	11.2092
5.19975374	11.1592
5.194543444	11.1133
5.189343579	11.0569
5.184154115	10.9912
5.178975019	10.9345
5.173806261	10.8825
5.168647809	10.8213
5.163499634	10.7734
5.158361704	10.7314
5.153233989	10.6919
5.148116459	10.6743
5.143009082	10.674
5.137911829	10.6665
5.13282467	10.6692
5.127747575	10.6936
5.122680514	10.7192
5.117623458	10.738
5.112576376	10.7737
5.107539239	10.812
5.102512018	10.8418
5.097494683	10.8742
5.092487206	10.9172
5.087489558	10.9599
5.082504292	11.0056
5.077526209	11.05
5.072557868	11.0945
5.06759924	11.1286
5.062650297	11.1709
5.057711011	11.2116
5.052781354	11.25
5.047861297	11.2981
5.042950812	11.3503
5.038049872	11.3925
5.033158448	11.4279
5.028276513	11.4709
5.023404039	11.5117
5.018541	11.5464
5.013687367	11.5857
5.008843113	11.6255
5.004010715	11.6611
4.999185133	11.7033
4.994368849	11.7404
4.989561837	11.7688
4.984764069	11.8015
4.979975518	11.8347
4.97519616	11.8557
4.970425966	11.8818
4.96566491	11.9104
4.960912967	11.9294
4.95617011	11.9353
4.951436313	11.947
4.94671155	11.9587
4.941995795	11.9607
4.937289023	11.9704
4.932591209	11.9865
4.927902325	11.99
4.923222347	11.987
4.918551251	11.9958
4.913889009	11.9975
4.909235598	11.9936
4.904590991	11.9997
4.899955165	12.0056
4.895328095	12.0009
4.890712146	12.0009
4.886102507	12.0075
4.88150155	12.0039
4.876909249	11.9809
4.87232558	11.9746
4.86775052	11.9724
4.863184043	11.959
4.858626126	11.9599
4.854076745	11.9616
4.849535875	11.9546
4.845003493	11.9526
4.840479575	11.958
4.835964098	11.9616
4.831457037	11.969
4.826958369	11.9978
4.822468072	12.0276
4.81798612	12.0493
4.813512492	12.0879
4.809047164	12.1357
4.804590113	12.174
4.800141316	12.218
4.79570075	12.271
4.791268392	12.3095
4.78684422	12.3515
4.782430498	12.4089
4.778022625	12.467
4.773622869	12.5175
4.769231209	12.5713
4.764847623	12.6296
4.760472086	12.6687
4.756104579	12.7048
4.751745078	12.7588
4.747393562	12.8112
4.743050009	12.8523
4.738714396	12.9055
4.734386703	12.9507
4.730066907	12.9863
4.725754987	13.0344
4.721450921	13.0744
4.717154688	13.1035
4.712866266	13.1301
4.708585635	13.1726
4.704312773	13.2143
4.700047658	13.2402
4.695790271	13.2661
4.691540589	13.2961
4.687298593	13.3181
4.68306426	13.3452
4.67883976	13.3813
4.67462069	13.393
4.670409221	13.4026
4.666205334	13.4333
4.662009009	13.458
4.657820224	13.4751
4.65363896	13.5276
4.649465195	13.5642
4.645298911	13.5915
4.641140087	13.633
4.636988702	13.6858
4.632844738	13.7285
4.628708174	13.7727
4.62457899	13.8315
4.620457167	13.8816
4.616342684	13.9248
4.612235523	13.9961
4.608135664	14.0661
4.604043086	14.1093
4.599957772	14.1621
4.595879702	14.2243
4.591808856	14.2732
4.587745215	14.3188
4.58368876	14.3652
4.57964157	14.404
4.575599426	14.4392
4.571564412	14.4792
4.567536508	14.5195
4.563515696	14.5534
4.559501956	14.5896
4.555495271	14.6316
4.551495621	14.663
4.547502989	14.6941
4.543517355	14.7373
4.539538701	14.7707
4.535567009	14.7949
4.531602261	14.8256
4.527644439	14.8584
4.523693523	14.8803
4.519749497	14.9133
4.515814382	14.947
4.511884077	14.9655
4.507960608	14.9817
4.504043956	15
4.500134104	15.0139
4.496231034	15.0249
4.492334729	15.0466
4.488445171	15.0568
4.484562343	15.0671
4.480686226	15.0798
4.476816804	15.0832
4.47295406	15.0822
4.469097975	15.0937
4.465248534	15.1125
4.461405718	15.1228
4.45756951	15.1215
4.453739894	15.1189
4.449916853	15.1279
4.44610037	15.1355
4.442290427	15.1364
4.438487009	15.1374
4.434690097	15.1435
4.430899676	15.1484
4.42711573	15.1523
4.423340197	15.1601
4.419569145	15.164
4.415804518	15.1767
4.412046298	15.1772
4.408294471	15.1762
4.404549018	15.1799
4.400809925	15.186
4.397077175	15.184
4.393350752	15.1879
4.389630639	15.1943
4.385916821	15.1975
4.382209282	15.1919
4.378508006	15.1919
4.374812977	15.2002
4.371124179	15.1967
4.367441596	15.1936
4.363765214	15.2021
4.360095015	15.2036
4.356430985	15.2099
4.352773108	15.2119
4.349121369	15.2092
4.345475751	15.2126
4.341836241	15.2131
4.338202821	15.2138
4.334577357	15.2136
4.330956072	15.2175
4.327340832	15.2197
4.323731623	15.218
4.320128429	15.2143
4.316531235	15.2233
4.312940028	15.2177
4.30935479	15.218
4.305775509	15.2273
4.302202168	15.2282
4.298634754	15.2246
4.29507325	15.2314
4.291517644	15.237
4.287967919	15.2385
4.284424062	15.2426
4.280886058	15.249
4.277353892	15.2436
4.27382755	15.2429
4.270307018	15.25
4.266792281	15.2526
4.263283325	15.25
4.259780136	15.2536
4.256282699	15.2614
4.252791	15.2641
4.249306832	15.2705
4.245826565	15.2768
4.242351994	15.2815
4.238883105	15.2768
4.235419885	15.2783
4.231962319	15.2868
4.228510393	15.2839
4.225064094	15.2871
4.221623408	15.2944
4.218188322	15.2924
4.214758821	15.2878
4.211334892	15.2917
4.207916522	15.2949
4.204503696	15.2949
4.201096402	15.2983
4.197694626	15.3073
4.194300114	15.3178
4.190909331	15.3147
4.187524026	15.3086
4.184144186	15.3017
4.180769797	15.3076
4.177400846	15.3203
4.174037321	15.3271
4.170679208	15.3252
4.167326493	15.3261
4.163979165	15.3271
4.16063721	15.3239
4.157300615	15.3239
4.153969367	15.3249
4.150643454	15.3247
4.147322862	15.3222
4.144007579	15.3232
4.140697592	15.3227
4.137392888	15.3278
4.134093455	15.3278
4.130799281	15.3269
4.127510352	15.3269
4.124226656	15.3349
4.120948181	15.3457
4.117674914	15.3393
4.114408535	15.3305
4.111145645	15.333
4.107887925	15.3388
4.104635365	15.3364
4.101387951	15.3449
4.098145671	15.3549
4.094908514	15.3535
4.091676466	15.3505
4.088449517	15.3527
4.085227653	15.3581
4.082010864	15.3545
4.078799136	15.3549
4.075592459	15.3601
4.072390819	15.3564
4.069194206	15.3513
4.066002607	15.3518
4.062816011	15.3579
4.059634406	15.3586
4.056457779	15.3525
4.053286121	15.3547
4.050119418	15.3535
4.046957659	15.3545
4.043800833	15.3557
4.040648928	15.3505
4.037503563	15.3505
4.034361463	15.3508
4.031224251	15.3464
4.028091913	15.3447
4.024964439	15.3466
4.021841819	15.333
4.018724039	15.332
4.01561109	15.3347
4.012502959	15.3266
4.009399637	15.3171
4.00630111	15.3076
4.00320737	15.3054
4.000118404	15.3007
3.997034201	15.2905
3.99395475	15.2888
3.990880041	15.2846
3.987810062	15.2741
3.984744803	15.2724
3.981684252	15.2675
3.9786284	15.2649
3.975577234	15.2651
3.972530744	15.2668
3.96948892	15.2661
3.966451751	15.2588
3.963420797	15.2592
3.960392903	15.2624
3.957369631	15.2612
3.954350972	15.2595
3.951336915	15.2607
3.948327449	15.2639
3.945322564	15.2722
3.942322249	15.2692
3.939326493	15.2729
3.936335288	15.2756
3.933348621	15.2754
3.930366483	15.2692
3.927388864	15.2622
3.924415753	15.2729
3.921447139	15.278
3.918483014	15.2683
3.915523366	15.2644
3.912568186	15.2663
3.909617463	15.2663
3.906671188	15.2649
3.90372935	15.2629
3.900791939	15.2534
3.897858945	15.2478
3.894930359	15.2468
3.892007684	15.2483
3.889087881	15.2407
3.886172454	15.2378
3.883261396	15.2295
3.880354695	15.2243
3.877452343	15.2231
3.874554329	15.2126
3.871660644	15.2067
3.868771278	15.2038
3.865886222	15.1955
3.863005465	15.1853
3.860128998	15.1743
3.857256812	15.1657
3.854388896	15.1601
3.851525243	15.154
3.848665841	15.1504
3.845812161	15.1494
3.842961232	15.1445
3.840114528	15.1281
3.837272037	15.1235
3.834433752	15.1223
3.831599662	15.1071
3.828769759	15.0969
3.825944033	15.0957
3.823122474	15.0925
3.820305074	15.0857
3.817491824	15.0783
3.814682714	15.0703
3.811877735	15.0642
3.809076878	15.0493
3.806280134	15.0405
3.803487494	15.0339
3.800698949	15.031
3.797914489	15.0227
3.795134107	15.0051
3.792357792	14.9985
3.789585537	14.9892
3.786817332	14.9758
3.784053167	14.9709
3.781293036	14.9631
3.778538356	14.9585
3.77578626	14.9528
3.773038171	14.9392
3.770294079	14.9338
3.767553976	14.9304
3.764817852	14.9118
3.7620857	14.9033
3.759357511	14.8906
3.756633275	14.8796
3.753912985	14.8747
3.751196632	14.8608
3.748484207	14.8462
3.745775701	14.8388
3.743071107	14.8315
3.740370416	14.8242
3.73767362	14.8156
3.734980709	14.8056
3.732291676	14.7951
3.729606512	14.7883
3.726925208	14.7905
3.724247758	14.7761
3.721574151	14.7505
3.718904381	14.7368
3.716238438	14.7353
3.713577694	14.718
3.71091938	14.7028
3.708264869	14.6938
3.705614154	14.6804
3.702967225	14.665
3.700324074	14.6472
3.697684695	14.6391
3.695049078	14.6294
3.692417215	14.6152
3.689789099	14.6076
3.687164722	14.594
3.684544075	14.5861
3.68192715	14.5825
3.67931394	14.5722
3.676704437	14.5566
3.674098633	14.539
3.67149652	14.5271
3.66889809	14.5131
3.666303336	14.5129
3.663712249	14.5022
3.661124822	14.4751
3.658541047	14.4563
3.655960916	14.4558
3.653384422	14.4533
3.65081289	14.4397
3.648243644	14.4323
3.645678012	14.4267
3.643115986	14.4072
3.640557559	14.3884
3.638002722	14.3747
3.635451469	14.3606
3.632903791	14.3491
3.630359682	14.342
3.627819133	14.3288
3.625282138	14.3164
3.622748688	14.3098
3.620218777	14.2971
3.617692397	14.2863
3.615169541	14.2756
3.6126502	14.2646
3.610135673	14.2568
3.607623341	14.2456
3.605114504	14.2302
3.602609154	14.2155
3.600107283	14.2009
3.597608885	14.1801
3.595113953	14.1667
3.592622478	14.1611
3.590134454	14.1423
3.587649874	14.1281
3.585168731	14.1071
3.582691017	14.0905
3.580216725	14.0776
3.577745848	14.0503
3.57527838	14.031
3.572814313	14.0163
3.57035364	14.0061
3.567896354	13.9936
3.565442448	13.9787
3.562991916	13.9514
3.560544749	13.9199
3.558100942	13.895
3.555660487	13.8764
3.553223378	13.8523
3.550790868	13.8281
3.548360427	13.8015
3.545933311	13.7749
3.543509513	13.7512
3.541089027	13.7292
3.538671844	13.7114
3.53625796	13.6875
3.533847367	13.6657
3.531440058	13.6401
3.529036026	13.6125
3.526635266	13.5832
3.524237769	13.5405
3.52184353	13.5019
3.519452542	13.4653
3.517064798	13.4179
3.514680292	13.3676
3.512299017	13.3093
3.509920967	13.2522
3.507546135	13.1843
3.505174514	13.1123
3.502806098	13.0612
3.500440881	13.0258
3.498078855	13.0092
3.495720015	13.0022
3.493365575	12.9922
3.491013085	12.9858
3.488663762	12.969
3.486317598	12.9206
3.483974588	12.8703
3.481634725	12.8217
3.479298003	12.7861
3.476964415	12.7644
3.474633956	12.7404
3.472306619	12.7339
3.469982397	12.7324
3.467661284	12.727
3.465343275	12.7104
3.463028363	12.6831
3.460716541	12.6548
3.458407804	12.6377
3.456102146	12.6162
3.453799559	12.5886
3.451500039	12.571
3.449203579	12.5432
3.446910172	12.5156
3.444619814	12.4956
3.442332497	12.4782
3.440048216	12.459
3.437768146	12.4428
3.435489916	12.4275
3.433214704	12.4145
3.430942504	12.4006
3.428673309	12.3757
3.426407114	12.3362
3.424143913	12.2832
3.421883699	12.226
3.419626467	12.1699
3.417372212	12.1255
3.415120926	12.0842
3.412872605	12.0547
3.410627242	12.0351
3.408384831	12.0371
3.406145367	12.0525
3.403908845	12.0671
3.401675257	12.093
3.399444599	12.1145
3.397216864	12.1457
3.394992047	12.1772
3.392770143	12.1977
3.390551144	12.2053
3.388335047	12.196
3.386121844	12.1816
3.383912676	12.1806
3.381705245	12.1679
3.379500692	12.1572
3.377299012	12.1457
3.375100198	12.1294
3.372904246	12.1162
3.370711149	12.1015
3.368520903	12.073
3.366333501	12.0285
3.364148938	11.9638
3.361967208	11.9104
3.359788306	11.8689
3.357612227	11.8469
3.355438965	11.8442
3.353268515	11.8681
3.35110087	11.9194
3.348937148	11.9944
3.346775098	12.0715
3.344615837	12.1401
3.342459362	12.1989
3.340305665	12.2656
3.338154741	12.323
3.336006587	12.3598
3.333861195	12.3967
3.33171856	12.4214
3.329578678	12.4421
3.327441544	12.456
3.32530715	12.466
3.323175494	12.4734
3.321046568	12.4831
3.318920368	12.4856
3.31679689	12.4756
3.314676126	12.4709
3.312558073	12.4658
3.310442725	12.4621
3.308330077	12.4502
3.306220124	12.447
3.304112861	12.4387
3.302008281	12.4275
3.299906382	12.4226
3.297808244	12.4128
3.295711686	12.4008
3.293617792	12.3864
3.291526557	12.3659
3.289437976	12.3571
3.287352045	12.3374
3.285268756	12.3171
3.283188107	12.3142
3.281110091	12.299
3.279034705	12.2841
3.276961942	12.261
3.274891798	12.2358
3.272824267	12.2263
3.270759346	12.2216
3.268697029	12.2072
3.26663731	12.1836
3.264580186	12.1628
3.262525652	12.1501
3.260473701	12.1413
3.25842433	12.1237
3.256377534	12.0998
3.254333308	12.0966
3.252291646	12.0788
3.250252545	12.0554
3.248217054	12.0471
3.246183057	12.0317
3.244151606	12.0092
3.242122696	11.9885
3.240096322	11.9687
3.238072479	11.957
3.236051163	11.9475
3.234032369	11.9248
3.232016093	11.9109
3.230002329	11.8921
3.227991073	11.8679
3.22598232	11.8513
3.223976065	11.8342
3.221972305	11.8269
3.219971033	11.8181
3.217972246	11.7971
3.215975939	11.7812
3.213982108	11.7685
3.211990747	11.7509
3.210001852	11.7383
3.208015419	11.7253
3.206031443	11.7046
3.204049919	11.674
3.202070843	11.6613
3.200095235	11.6548
3.19812104	11.6374
3.196149279	11.614
3.194179949	11.5942
3.192213043	11.5666
3.190248559	11.5456
3.18828649	11.528
3.186326834	11.509
3.184369586	11.4941
3.18241474	11.4729
3.180462293	11.4511
3.17851224	11.4353
3.176564577	11.4211
3.1746193	11.3938
3.172676403	11.3696
3.170735883	11.3481
3.168797736	11.3249
3.166861956	11.3051
3.164928541	11.2854
3.162997484	11.2693
3.161068783	11.2519
3.159142432	11.2331
3.157218427	11.2138
3.155296765	11.2007
3.153378435	11.174
3.151461443	11.1469
3.14954678	11.1274
3.147634443	11.1101
3.145724426	11.0864
3.143816726	11.0622
3.141911338	11.0359
3.140008258	11.0285
3.138107483	11.01
3.136209007	10.9831
3.134312827	10.9687
3.132418938	10.9541
3.130527337	10.9309
3.128638019	10.9057
3.126750981	10.8794
3.124866217	10.8684
3.122984699	10.8528
3.121104471	10.8308
3.119226507	10.8134
3.1173508	10.8039
3.115477349	10.7859
3.113606148	10.7766
3.111737193	10.7524
3.10987048	10.7397
3.108006006	10.7241
3.106143766	10.7085
3.104283756	10.695
3.102425973	10.6843
3.100570412	10.676
3.098717069	10.6545
3.096865941	10.643
3.095017023	10.6335
3.093170311	10.6162
3.091325802	10.6059
3.089483491	10.5857
3.087643375	10.5769
3.085805449	10.5676
3.08396971	10.5603
3.082136155	10.549
3.080304778	10.5239
3.078476524	10.5124
3.076649492	10.4997
3.074824627	10.4951
3.073001926	10.4936
3.071181385	10.4829
3.069363	10.4646
3.067546766	10.4511
3.065732681	10.4428
3.06392074	10.4148
3.06211094	10.4016
3.060303276	10.4057
3.058497745	10.3947
3.056694344	10.374
3.054893068	10.3652
3.053093914	10.3672
3.051296877	10.3584
3.049501955	10.333
3.047709144	10.3139
3.045918439	10.299
3.044129837	10.2986
3.042343335	10.3
3.040558928	10.2693
3.038776613	10.2556
3.036996386	10.261
3.035219166	10.2505
3.033443104	10.226
3.031669119	10.1994
3.029897208	10.1887
3.028127367	10.1933
3.026359592	10.1882
3.02459388	10.1794
3.022830228	10.1684
3.021068631	10.1552
3.019309085	10.145
3.017551589	10.1267
3.015796137	10.1093
3.014042726	10.0942
3.012291354	10.0764
3.010542015	10.0598
3.008794707	10.0466
3.007049426	10.0305
3.005306169	10.0051
3.003564931	9.9897
3.00182571	9.9843
3.000088503	9.9773
2.998353304	9.9695
2.996620112	9.9629
2.994888923	9.9375
2.993160628	9.9265
2.991433432	9.9184
2.989708228	9.9065
2.987985013	9.9004
2.986263784	9.8877
2.984544536	9.8733
2.982827267	9.8581
2.981111973	9.8427
2.97939865	9.8327
2.977687296	9.8178
2.975977906	9.7966
2.974270478	9.7715
2.972565009	9.7544
2.970861493	9.7483
2.96915993	9.74
2.967460314	9.7312
2.965763522	9.7002
2.964067792	9.6784
2.962373999	9.686
2.960682141	9.6777
2.958992215	9.6589
2.957304216	9.634
2.955618142	9.6135
2.95393399	9.605
2.952251756	9.5981
2.950571437	9.5671
2.94889303	9.5566
2.947216531	9.5576
2.945541937	9.5471
2.943869245	9.5298
2.942198452	9.5156
2.940529554	9.5017
2.938862549	9.4992
2.937197432	9.5002
2.935534201	9.4836
2.933872853	9.4641
2.932213384	9.4514
2.930555792	9.4453
2.928900072	9.4463
2.927246222	9.4487
2.925595095	9.4365
2.923944975	9.4133
2.922296715	9.4048
2.920650312	9.4021
2.919005763	9.4055
2.917363066	9.4001
2.915722216	9.3823
2.91408321	9.384
2.912446047	9.3808
2.910810722	9.3774
2.909177232	9.3718
2.907545575	9.3674
2.905915747	9.3725
2.904287745	9.3667
2.902661566	9.3401
2.901037208	9.332
2.899414666	9.3308
2.897793938	9.3242
2.896175022	9.3176
2.894557913	9.3054
2.892942609	9.2976
2.891329106	9.2937
2.889717403	9.2798
2.888107495	9.271
2.886500214	9.2527
2.884893888	9.2397
2.883289349	9.2341
2.881686594	9.2263
2.880085619	9.2129
2.878486423	9.1972
2.876889001	9.1968
2.875293352	9.1653
2.873699471	9.1426
2.872107357	9.135
2.870517006	9.1228
2.868928415	9.0979
2.867341582	9.0737
2.865756502	9.0598
2.864173175	9.0454
2.862591596	9.03
2.861011762	9.0205
2.859433672	8.9934
2.857857321	8.9597
2.856282708	8.9372
2.854709829	8.9219
2.853138681	8.8928
2.851569261	8.8596
2.850001568	8.8335
2.848436408	8.8095
2.846872156	8.7844
2.845309621	8.7629
2.8437488	8.7427
2.842189691	8.7131
2.840632291	8.6716
2.839076596	8.6389
2.837522604	8.6152
2.835970313	8.5908
2.834419719	8.5688
2.83287082	8.5442
2.831323613	8.5061
2.829778094	8.4653
2.828234263	8.435
2.826692114	8.3962
2.825151647	8.355
2.823612858	8.3301
2.822075744	8.3076
2.820540303	8.2644
2.819006531	8.229
2.817474427	8.1948
2.815943987	8.1582
2.81441521	8.1401
2.812888091	8.1076
2.811363418	8.0564
2.809839609	8.0271
2.80831745	8.0041
2.806796939	7.9724
2.805278075	7.946
2.803760853	7.9082
2.802245271	7.8804
2.800731327	7.8647
2.799219018	7.8679
2.797708341	7.8584
2.796199294	7.8554
2.794691874	7.832
2.793186078	7.8174
2.791681905	7.8113
2.79017935	7.7883
2.788678412	7.7483
2.787179865	7.7151
2.785682151	7.6846
2.784186046	7.6511
2.782691547	7.6125
2.781198652	7.5959
2.779707358	7.5979
2.778217662	7.6069
2.776729562	7.6028
2.775243056	7.5876
2.77375814	7.5888
2.772274812	7.5974
2.77079307	7.5935
2.769312911	7.5832
2.767834333	7.5762
2.766357333	7.5473
2.764881908	7.5122
2.763408056	7.4883
2.761935774	7.4634
2.760465061	7.4238
2.758995913	7.3847
2.757528328	7.3513
2.756062304	7.3139
2.754597837	7.2763
2.753134926	7.2392
2.751674325	7.2014
2.750214517	7.1538
2.748756257	7.102
2.747299542	7.0505
2.74584437	6.9936
2.74439074	6.9294
2.742938647	6.8799
2.741488091	6.8176
2.740039067	6.7412
2.738591575	6.6828
2.737145611	6.6203
2.735701174	6.5395
2.73425826	6.4629
2.732816867	6.3799
2.731376994	6.2812
2.729938636	6.178
2.728501793	6.0659
2.727066462	5.9419
2.72563264	5.8374
2.724200325	5.7571
2.722769514	5.6587
2.721340206	5.5378
2.719912397	5.4187
2.718486086	5.2905
2.717062008	5.1562
2.715638684	4.9917
2.714216851	4.8347
2.712796505	4.6726
2.711377646	4.4929
2.709960269	4.344
2.708544374	4.2847
2.707129958	4.3823
2.705717018	4.6492
2.704305552	4.9951
2.702895558	5.2986
2.701487034	5.5249
2.700079976	5.6831
2.698674384	5.9726
2.697270255	6.5476
2.695867585	7.1643
2.694466374	7.7092
2.693066619	8.2539
2.691668318	8.7949
2.690271467	9.3144
2.688876066	9.8449
2.687482111	10.3957
2.686089602	10.9446
2.684698534	11.4907
2.683309626	12.0009
2.681921436	12.4499
2.680534681	12.8554
2.679149359	13.2221
2.677765469	13.5566
2.676383008	13.8762
2.675001973	14.1733
2.673622363	14.4592
2.672244175	14.7309
2.670867407	14.976
2.669492057	15.1899
2.668118123	15.3635
2.666745602	15.5048
2.665374493	15.5988
2.664004793	15.6733
2.6626365	15.7204
2.66127032	15.7448
2.659904834	15.7893
2.658540748	15.822
2.657178061	15.8447
2.65581677	15.8537
2.654456873	15.864
2.653098368	15.8925
2.651741253	15.9148
2.650385525	15.9152
2.649031183	15.9314
2.647678224	15.9465
2.646326647	15.9643
2.644976449	15.9738
2.643627628	15.9821
2.642280182	15.988
2.640934109	16.0192
2.639589407	16.0329
2.638246073	16.0407
2.636904106	16.059
2.635563503	16.0612
2.634224263	16.0576
2.632886383	16.061
2.631549862	16.0629
2.630214697	16.0732
2.628881577	16.0756
2.627549117	16.0644
2.626218007	16.094
2.624888245	16.1137
2.62355983	16.1108
2.622232758	16.0918
2.620907028	16.0925
2.619582638	16.094
2.618259585	16.0844
2.616937869	16.0857
2.615617486	16.0913
2.614298435	16.0759
2.612980713	16.0698
2.61166432	16.0634
2.610349252	16.0551
2.609035507	16.0586
2.607723085	16.0703
2.606411982	16.0803
2.605102197	16.0717
2.603793727	16.0573
2.602486572	16.061
2.601180728	16.0593
2.599876194	16.05
2.598572968	16.0317
2.597271722	16.0363
2.595971105	16.0434
2.59467179	16.0546
2.593373774	16.0559
2.592077057	16.0236
2.590781636	16.0117
2.589487509	16.0009
2.588194675	16.0078
2.58690313	16.0185
2.585612874	16.0058
2.584323905	16.0075
2.58303622	16.0205
2.581749817	15.9892
2.580464695	15.9719
2.579180852	15.976
2.577898286	15.9819
2.576616995	15.9978
2.575336976	15.9773
2.574058229	15.9687
2.572780751	15.9751
2.571504541	15.9492
2.570229596	15.9318
2.568955915	15.9492
2.567683495	15.9492
2.566412994	15.9262
2.565143091	15.9165
2.563874445	15.8994
2.562607053	15.8796
2.561340913	15.8625
2.560076024	15.8698
2.558812384	15.8676
2.55754999	15.8371
2.556288841	15.8137
2.555028936	15.8291
2.553770272	15.8481
2.552512847	15.8554
2.55125666	15.8325
2.550001709	15.8513
2.548747991	15.8569
2.547495506	15.8457
2.546244252	15.8498
2.544994225	15.8527
2.543745426	15.842
2.542497852	15.8549
2.5412515	15.8422
2.54000637	15.8237
2.53876246	15.8012
2.537519767	15.7983
2.536278934	15.8208
2.535038671	15.8137
2.53379962	15.8205
2.53256178	15.8388
2.531325149	15.8186
2.530089725	15.7817
2.528855506	15.7788
2.52762249	15.7819
2.526390677	15.7949
2.525160064	15.7922
2.523930648	15.7817
2.52270243	15.7553
2.521475406	15.7329
2.520249575	15.7216
2.519024936	15.727
2.517801486	15.6826
2.516579857	15.6645
2.515358781	15.6816
2.514138889	15.6892
2.512920179	15.6853
2.511702651	15.6745
2.510486301	15.6464
2.50927113	15.6364
2.508057134	15.6193
2.506844312	15.6135
2.505632662	15.6157
2.504422183	15.6118
2.503212874	15.6157
2.502004731	15.6191
2.500797754	15.5969
2.499591942	15.6159
2.498387291	15.6352
2.497183801	15.6294
2.49598147	15.625
2.494780296	15.6318
2.493580278	15.634
2.492381413	15.6523
2.491183701	15.6665
2.489987139	15.6552
2.488791726	15.6281
2.48759808	15.6433
2.486404959	15.6618
2.485212983	15.6359
2.484022149	15.6323
2.482832455	15.622
2.4816439	15.625
2.480456483	15.6567
2.479270202	15.6467
2.478085055	15.6325
2.47690104	15.6391
2.475718156	15.6508
2.474536402	15.6594
2.473355775	15.6508
2.472176274	15.656
2.470997898	15.6677
2.469820644	15.6552
2.468644512	15.6394
2.467469499	15.6357
2.466295604	15.6372
2.465122826	15.6374
2.463951163	15.6372
2.462780612	15.6413
2.461611174	15.6462
2.460442845	15.6674
2.45927623	15.6704
2.458110116	15.6545
2.456945108	15.6728
2.455781204	15.6804
2.454618401	15.6582
2.4534567	15.6533
2.452296097	15.6738
2.451136592	15.6811
2.449978183	15.6501
2.448820868	15.6635
2.447664646	15.6618
2.446509516	15.6264
2.445355475	15.6074
2.444202523	15.5996
2.443050657	15.5962
2.441899876	15.6167
2.440750179	15.6084
2.439601564	15.5876
2.43845403	15.5766
2.437307575	15.5678
2.436162197	15.5722
2.435017895	15.5717
2.433874668	15.552
2.432732513	15.5278
2.431592022	15.5195
2.430452008	15.5202
2.429313063	15.5361
2.428175185	15.5651
2.427038372	15.56
2.425902624	15.5427
2.424767938	15.5566
2.423634312	15.5534
2.422501747	15.5288
2.421370239	15.5471
2.420239788	15.5605
2.419110392	15.5439
2.417982049	15.5554
2.416854758	15.5573
2.415728518	15.549
2.414603328	15.5756
2.413479185	15.6025
2.412356088	15.5595
2.411234036	15.5449
2.410113027	15.5388
2.40899306	15.5415
2.407874134	15.5451
2.406756246	15.5366
2.405639396	15.5268
2.40452416	15.5268
2.40340938	15.5063
2.402295634	15.4887
2.401182919	15.4848
2.400071234	15.4567
2.398960578	15.4365
2.39785095	15.4213
2.396742348	15.4179
2.39563477	15.417
2.394528216	15.4091
2.393422683	15.3706
2.392318171	15.3598
2.391214677	15.3557
2.390112201	15.3457
2.389010742	15.3647
2.387910297	15.3574
2.386811435	15.3481
2.385713014	15.3264
2.384615605	15.3159
2.383519204	15.3149
2.382423811	15.3496
2.381329425	15.3296
2.380236043	15.3337
2.379143665	15.3339
2.37805229	15.351
2.376961915	15.3496
2.375872539	15.3452
2.374784162	15.3501
2.373696781	15.3623
2.372610396	15.3654
2.371525004	15.3798
2.370440606	15.3808
2.369357198	15.3837
2.368274781	15.3908
2.367193351	15.4096
2.366112909	15.4311
2.365033453	15.4323
2.363954982	15.4096
2.362877493	15.4099
2.361800987	15.4372
2.360726018	15.4174
2.35965147	15.3911
2.3585779	15.3837
2.357505307	15.4021
2.356433688	15.4248
2.355363044	15.4282
2.354293372	15.4101
2.353224671	15.3835
2.35215694	15.3706
2.351090177	15.3427
2.350024382	15.3247
2.348959552	15.3286
2.347895687	15.2871
2.346832785	15.2363
2.345770845	15.2109
2.344709866	15.2124
2.343649846	15.175
2.342590784	15.1067
2.341532678	15.0825
2.340475528	15.0608
2.339419333	15.0439
2.33836409	15.0258
2.337309798	14.9843
2.336256457	14.9472
2.335204611	14.9511
2.334153166	14.9467
2.333102667	14.894
2.332053114	14.8862
2.331004504	14.9101
2.329956838	14.8784
2.328910112	14.8466
2.327864326	14.8339
2.32681948	14.811
2.325775571	14.7929
2.324732598	14.7739
2.32369056	14.7671
2.322649456	14.771
2.321609284	14.7548
2.320570043	14.7387
2.319531733	14.7165
2.318494351	14.6919
2.317457897	14.6796
2.316422369	14.6899
2.315387766	14.7016
2.314354087	14.6975
2.31332133	14.7104
2.312289495	14.7424
2.31125858	14.7651
2.310229117	14.7675
2.309200038	14.8003
2.308171875	14.8315
2.307144627	14.8501
2.306118293	14.8515
2.305092872	14.8535
2.304068363	14.9189
2.303044763	14.9643
2.302022073	14.9604
2.301000291	14.9575
2.299979415	14.9565
2.298959445	14.9731
2.297940379	14.9682
2.296922216	14.9687
2.295904955	14.9975
2.294888595	14.9672
2.29387366	14.9658
2.292859097	14.9868
2.291845431	14.9975
2.29083266	15.019
2.289820785	15.0293
2.288809803	15.0288
2.287799713	15.0312
2.286790515	15.0283
2.285782206	15.0527
2.284774786	15.0752
2.283768254	15.0617
2.282762608	15.0659
2.281757848	15.0698
2.280753972	15.0659
2.279750978	15.0903
2.278748867	15.1181
2.277747636	15.1128
2.276747284	15.0771
2.275747811	15.0756
2.274749215	15.0966
2.273751494	15.1093
2.272754649	15.1181
2.271758677	15.1211
2.270763578	15.0869
2.269769866	15.0654
2.268776508	15.1152
2.267784019	15.1416
2.266792398	15.1176
2.265801644	15.1416
2.264811756	15.1601
2.263822732	15.1528
2.262834571	15.1738
2.261847273	15.1826
2.260860836	15.1875
2.259875259	15.1972
2.258890541	15.2046
2.257906681	15.1816
2.256923678	15.1787
2.25594153	15.2075
2.254960236	15.2121
2.253979796	15.2148
2.253000208	15.2048
2.252021471	15.1848
2.251043584	15.165
2.250066546	15.1823
2.249090355	15.1923
2.248115012	15.1701
2.247140514	15.1919
2.246167365	15.2065
2.245194554	15.1928
2.244222586	15.195
2.243251458	15.2055
2.242281171	15.2033
2.241311723	15.187
2.240343113	15.1574
2.23937534	15.1557
2.238408402	15.2009
2.237442299	15.197
2.23647703	15.1762
2.235512593	15.1833
2.234548988	15.2334
2.233586213	15.2343
2.232624267	15.2153
2.231663149	15.1701
2.230702859	15.1862
2.229743394	15.185
2.228784755	15.1904
2.22782694	15.1887
2.226869947	15.1984
2.225913777	15.2141
2.224958427	15.177
2.224003896	15.1858
2.223050679	15.2163
2.222097785	15.1809
2.221145707	15.1635
2.220194445	15.175
2.219243997	15.2133
2.218294362	15.1875
2.21734554	15.1494
2.21639753	15.1757
2.215450329	15.1848
2.214503938	15.1796
2.213558355	15.1582
2.212613579	15.1652
2.211669609	15.1567
2.210726445	15.1489
2.209784084	15.1567
2.208842527	15.1689
2.207901771	15.174
2.206961817	15.1389
2.206022662	15.1201
2.205084307	15.1333
2.204146749	15.1128
2.203209989	15.104
2.202274024	15.1025
2.201338854	15.135
2.200404963	15.1682
2.199471379	15.1386
2.198538587	15.0893
2.197606587	15.1123
2.196675376	15.1401
2.195744954	15.1179
2.194815319	15.0918
2.193886472	15.0744
2.192958411	15.0881
2.192031134	15.0871
2.191104641	15.1098
2.190178931	15.0996
2.189254003	15.0927
2.188329856	15.0715
2.187406488	15.0732
2.1864839	15.0669
2.185562567	15.0507
2.184641533	15.0651
2.183721275	15.0686
2.182801792	15.0495
2.181883083	15.0471
2.180965147	15.0312
2.180047983	15.019
2.17913159	15.0166
2.178215967	15.0222
2.177301113	15.0056
2.176387028	15.0102
2.175473709	15.0244
2.174561157	15.0224
2.17364937	14.9904
2.172738348	15.0102
2.171828089	15.031
2.170918592	15.0153
2.170009856	14.9934
2.169101881	14.9914
2.168194666	15.019
2.167288209	15.0232
2.166382509	14.9926
2.165477567	15.0241
2.16457338	15.018
2.163670416	15.0119
2.162767737	15.0102
2.161865811	14.9795
2.160964637	14.979
2.160064214	14.9775
2.159164542	14.9577
2.158265618	14.956
2.157367442	14.9472
2.156470014	14.9409
2.155573332	14.9494
2.154677395	14.9511
2.153782203	14.9387
2.152887754	14.8906
2.151994048	14.8547
2.151101084	14.8222
2.150208861	14.8593
2.149317377	14.8654
2.148426632	14.8427
2.147536625	14.8181
2.146647355	14.8339
2.145758822	14.8466
2.144871024	14.8344
2.14398396	14.8247
2.143097629	14.8068
2.14221249	14.8117
2.141327623	14.8117
2.140443487	14.7959
2.139560081	14.8049
2.138677403	14.779
2.137795454	14.7539
2.136914232	14.7778
2.136033736	14.7717
2.135153965	14.7766
2.134274919	14.7688
2.133396596	14.7627
2.132518995	14.7463
2.131642117	14.727
2.130765959	14.7353
2.129890521	14.7197
2.129015803	14.7348
2.128141802	14.7212
2.127268519	14.7055
2.126395952	14.6867
2.125524101	14.6701
2.124652964	14.6867
2.123782542	14.7229
2.122912832	14.6877
2.122043834	14.6762
2.121175997	14.7192
2.12030842	14.705
2.119441553	14.674
2.118575394	14.6665
2.117709942	14.717
2.116845198	14.7072
2.115981159	14.6496
2.115117826	14.6635
2.114255197	14.6506
2.113393271	14.6457
2.112532047	14.6037
2.111671525	14.6084
2.110811704	14.5984
2.109952583	14.6252
2.109094161	14.6176
2.108236437	14.6059
2.107379855	14.6096
2.106523524	14.5883
2.105667889	14.561
2.104812949	14.5454
2.103958703	14.55
2.103105151	14.5715
2.10225229	14.5522
2.101400121	14.5327
2.100548642	14.539
2.099697853	14.5459
2.098847754	14.5463
2.097998342	14.5258
2.097149617	14.5166
2.096301579	14.5454
2.095454226	14.5556
2.094607559	14.5493
2.093761575	14.5385
2.092916274	14.5229
2.092071655	14.5224
2.091227718	14.5073
2.090384461	14.4904
2.089541885	14.5317
2.088699987	14.5266
2.087858767	14.5024
2.08701866	14.5224
2.086178794	14.5112
2.085339604	14.4475
2.084501088	14.4463
2.083663247	14.468
2.082826078	14.4521
2.081989583	14.4121
2.081153758	14.3947
2.080318605	14.4511
2.079484122	14.4941
