Repository: orfeotoolbox/OTB

The JHU site is arranged in a hierarchial directory structure. At the top level
is the owner (JHU), at the next level is the instrument (becknic and nicolet). The nicolet 
is spectrometer, the becknic indicates the subsequent data are "seamless" spectra coming from 
the beckman and nicolet and covering the combined wavelength range of the two instruments.
The next level is the type (e.g. lunar, manmade, rocks, etc.) and the next level is the 
class (e.g. igneous, metamorphic, sedimentary). Note not all the types have classes. At 
next level is the particle size (again not all classes have several particle size). At the
lowest level are 2 subdirectories (anc and txt).

File: Data/BD-CNES/JHU/nicolet/minerals/Nesosilicate/txt/andrad1f.txt
Name: Andradite Ca3Fe2+3 (SiO4)3
Type:  Mineral 
Class: Silicates
Subclass: Nesosilicates  (Isolated tetrahedra) (Garnet Group)
Particle Size:  Fine (less than 75 Micrometers)
Sample No.:  andradite.1
Owner:  JHU
Wavelength Range:  IR
Origin:  Sample from Rimpfischwange, Zermatt, Valais, Switzerland, 
via the Smithsonian (sample no. NMNH 113829).  
Description: A cluster of subhedral green crystals, some coated with a 
soft, white contaminant which did not dissolve when treated with 
HCl. Sample was lightly crushed to free individual 3mm crystals, then 
hand-picked to assemble only clean, bright green crystals. Under the 
petrographic microscope, the sample appeared pure, clean and 
unaltered. A few grains had a light brownish tinge on some edges. 
Measurement:  Bidirectional Reflectance
First Column:  X
Second Column:  Y  
X Units:  Wavelength (micrometers)
Y Units:  Reflectance (percent)
First X Value:  25.0442
Last X Value:  2.079
Number of X Values:  2287
Additional Information:  andrad1a.txt 

25.04420302	2.9746
24.9237955	3.0478
24.80454022	2.8059
24.68642074	2.6399
24.5694209	2.7041
24.45358465	2.6155
24.3387763	2.3728
24.22504094	2.0989
24.11236361	1.5352
24.00072962	1.0564
23.89012454	.7546
23.78053421	.6011
23.67194472	.6643
23.56434244	.8818
23.45771395	1.1436
23.35204611	1.2646
23.24732598	1.5039
23.14354087	1.7895
23.04067832	1.9932
22.93872607	2.1968
22.83767211	2.2964
22.7375046	2.4199
22.63821194	2.4729
22.53978272	2.4416
22.44220571	2.3723
22.3454699	2.2346
22.24956446	2.1230
22.15447875	2.0749
22.06020229	1.8823
21.96677306	1.6323
21.87408402	1.3577
21.7821739	.9390
21.69103293	.5803
21.60065148	.4446
21.5110201	.4319
21.42212949	.4829
21.33397051	.5552
21.24653416	.6404
21.15981159	.7314
21.0737941	.8752
20.98847313	1.0178
20.90384024	1.1560
20.81988716	1.1924
20.73660571	1.0923
20.65398787	.9092
20.57202575	.6799
20.49071156	.5293
20.41003766	.5076
20.3299965	.6140
20.25058069	.7505
20.1717829	.8245
20.09359597	.8855
20.01601281	.9900
19.93906621	1.0957
19.8626695	1.2104
19.78685599	1.3652
19.71161901	1.5198
19.63695203	1.6746
19.56284859	1.7952
19.48930232	1.9045
19.41630698	1.9473
19.34385639	1.9831
19.27194448	2.0115
19.20056526	2.0164
19.12971284	2.0107
19.05938141	1.9614
18.98956523	1.9114
18.92025868	1.8538
18.85145618	1.7129
18.78315226	1.5076
18.71534153	1.2256
18.64801865	.9250
18.58117838	.6370
18.51481556	.4021
18.44892507	.2273
18.38350191	.1731
18.31854111	.2002
18.25407111	.2502
18.19002023	.3057
18.12641726	.3867
18.06325753	.4573
18.00053642	.5415
17.93824937	.6572
17.8763919	.7458
17.81495958	.7910
17.75394803	.8662
17.69335296	.9663
17.63317011	1.0442
17.57339529	1.0942
17.51402436	1.1387
17.45505324	1.1677
17.39647791	1.1811
17.3382944	1.1689
17.28049878	1.1731
17.2230872	1.1963
17.16605584	1.1340
17.10940093	1.0156
17.05311876	.9233
16.99720566	.8052
16.94165801	.7014
16.88647225	.6846
16.83167317	.7700
16.77720046	.9739
16.72307919	1.2483
16.66930597	1.4402
16.61587747	1.5913
16.56279037	1.7637
16.51004141	1.8879
16.45762737	1.9683
16.40554507	2.0764
16.35379138	2.1450
16.30236319	2.1809
16.25125744	2.2078
16.20047111	2.2305
16.15000121	2.2815
16.0998448	2.3650
16.04999896	2.4353
16.00048641	2.4607
15.95125297	2.4880
15.90232158	2.5420
15.85368947	2.5947
15.80535391	2.6047
15.75731218	2.6355
15.70956162	2.6826
15.6620996	2.6953
15.61492349	2.7239
15.56803074	2.7744
15.52141878	2.8066
15.47508511	2.8069
15.42902725	2.8201
15.38324273	2.8657
15.33772913	2.8918
15.29248405	2.9016
15.24750513	2.9070
15.20279002	2.8997
15.1583364	2.8892
15.114142	2.9055
15.07020455	2.9172
15.02652181	2.9136
14.98309158	2.9250
14.93991168	2.9426
14.89700213	2.9492
14.85431629	2.9673
14.81187438	2.9619
14.76967431	2.9531
14.72771402	2.9580
14.68599147	2.9680
14.64450465	2.9558
14.60325156	2.9680
14.56223023	2.9883
14.52143873	2.9780
14.48087511	2.9553
14.44053748	2.9519
14.40042395	2.9397
14.36053266	2.9326
14.32086177	2.9224
14.28140946	2.9050
14.24217393	2.8992
14.20315338	2.8838
14.16434607	2.8762
14.12575025	2.8735
14.0873642	2.8420
14.0491862	2.7888
14.01121458	2.7664
13.97344765	2.7532
13.93590321	2.7314
13.89854065	2.6785
13.8613779	2.6116
13.82441336	2.5666
13.78764544	2.4958
13.75107258	2.4241
13.71469324	2.3662
13.67850587	2.3140
13.64250897	2.2512
13.60670103	2.1868
13.57108057	2.1545
13.53564612	2.0903
13.50039624	2.0464
13.46532947	2.0312
13.4304444	1.9900
13.39573962	1.9370
13.36121373	1.8743
13.32686536	1.8308
13.29269314	1.8020
13.25869572	1.7693
13.22487175	1.7517
13.19121992	1.7373
13.15773892	1.7178
13.12442745	1.7163
13.09130135	1.7144
13.05832501	1.6875
13.02551438	1.6550
12.99286821	1.6372
12.96038529	1.6274
12.92806437	1.6116
12.89590426	1.5994
12.86390376	1.5857
12.83206168	1.5725
12.80037684	1.5576
12.7688481	1.5581
12.73747429	1.5688
12.70625427	1.5852
12.67518693	1.5820
12.64427113	1.5872
12.61350579	1.6072
12.58290562	1.6516
12.55243781	1.6987
12.52211719	1.7505
12.4919427	1.8455
12.46191328	1.9646
12.43202789	2.0654
12.40228549	2.1870
12.37268507	2.3049
12.34322561	2.3491
12.31390609	2.3005
12.28472554	2.2078
12.25568296	2.0491
12.22677738	1.8789
12.19800782	1.7419
12.16937334	1.7341
12.14087298	1.8498
12.1125058	2.0347
12.08427087	2.2200
12.05616727	2.3384
12.02819409	2.3896
12.00035041	2.4280
11.97263534	2.4236
11.945048	2.4006
11.9175875	2.3657
11.8902671	2.3301
11.86305761	2.2773
11.83597236	2.2019
11.80901051	2.1133
11.78217122	1.9956
11.75545365	1.8374
11.72885698	1.6421
11.70238038	1.4165
11.67602305	1.1528
11.64978419	.9104
11.62366299	.7539
11.59765866	.6821
11.57177043	.7061
11.54599752	.7939
11.52033916	.8840
11.49479458	.9946
11.46936304	1.1477
11.44404378	1.3127
11.41883606	1.4929
11.39373914	1.7439
11.3687523	2.0032
11.34387482	2.2122
11.31910597	2.3809
11.29444505	2.5310
11.26990406	2.6328
11.24545684	2.6946
11.22111545	2.7454
11.19687921	2.7817
11.17274743	2.8159
11.14871946	2.8542
11.12479461	2.8865
11.10097222	2.9075
11.07725165	2.9189
11.05363222	2.9175
11.03011331	2.9045
11.00669427	2.8906
10.98337447	2.8838
10.96015327	2.8935
10.93703005	2.9397
10.9140042	2.9834
10.89107509	3.0056
10.86824213	3.0312
10.8455047	3.0647
10.82286221	3.0998
10.80031407	3.1282
10.77785969	3.1433
10.75549848	3.1638
10.73322986	3.1789
10.71106474	3.1953
10.68897956	3.2173
10.66698525	3.2197
10.64508128	3.2139
10.62326708	3.2246
10.6015421	3.2319
10.5799058	3.2214
10.55835763	3.2073
10.53689705	3.2141
10.51552354	3.2190
10.49423657	3.2392
10.4730356	3.2839
10.45192012	3.3320
10.43088962	3.4026
10.40994358	3.4973
10.38908149	3.6062
10.36830285	3.7258
10.34760717	3.8642
10.32699394	3.9983
10.30646267	4.1287
10.28601287	4.2556
10.26564407	4.3457
10.24535578	4.3987
10.22514752	4.4358
10.20502924	4.4495
10.1849796	4.4348
10.16500858	4.4092
10.14511574	4.3706
10.12530059	4.3162
10.10556271	4.2366
10.08590162	4.1272
10.0663169	4.0068
10.04680808	3.8826
10.02737473	3.7248
10.00801642	3.5442
9.98873271	3.3306
9.969523168	3.0940
9.950387369	2.8982
9.931324888	2.7497
9.912335307	2.5781
9.893427994	2.3667
9.874582922	2.1262
9.855809507	1.8643
9.83710734	1.6006
9.818476015	1.3481
9.799915133	1.1287
9.781424293	.9311
9.7630031	.7476
9.744651161	.5850
9.726368087	.4436
9.70815349	.3320
9.690006986	.2405
9.671928196	.1711
9.653916739	.1326
9.635972241	.1033
9.618094328	.0920
9.600282632	.0881
9.582536785	.0876
9.564856422	.1116
9.547241181	.1624
9.529690704	.1982
9.512204634	.2163
9.494782617	.2646
9.477424301	.3281
9.460138288	.3823
9.4429063	.4416
9.425736975	.4910
9.408629972	.5461
9.391584952	.6113
9.374601579	.6755
9.35767952	.7183
9.340818443	.7458
9.324018018	.7915
9.307277919	.8440
9.290597822	.8916
9.273977405	.9499
9.257416348	1.0085
9.240914333	1.0444
9.224471046	1.0999
9.208086173	1.1614
9.191759404	1.2222
9.17549043	1.2878
9.159278945	1.3594
9.143124645	1.4341
9.127027227	1.5081
9.110986392	1.5796
9.095001842	1.6533
9.079073281	1.7185
9.06320863	1.7803
9.04739114	1.8450
9.031628764	1.8984
9.015921215	1.9534
9.000268208	2.0251
8.984669459	2.0942
8.969124685	2.1616
8.953633608	2.2119
8.93819595	2.2544
8.922811435	2.2883
8.907479789	2.3101
8.89220074	2.3391
8.876974017	2.3572
8.861799353	2.3591
8.846676481	2.3718
8.831605135	2.3914
8.816585054	2.4067
8.801615977	2.4246
8.786697643	2.4385
8.771829795	2.4456
8.757012178	2.4622
8.742244536	2.4817
8.727526619	2.4949
8.712858175	2.5144
8.69824652	2.5308
8.683676252	2.5481
8.669154714	2.5784
8.654681663	2.6023
8.640256858	2.6255
8.625880055	2.6619
8.611551018	2.7051
8.597269507	2.7397
8.583035287	2.7693
8.568848124	2.7983
8.554707784	2.8450
8.540614036	2.8938
8.52656665	2.9436
8.512565398	2.9880
8.498610052	3.0317
8.484700388	3.0788
8.470836182	3.1216
8.45701721	3.1575
8.443243252	3.1875
8.429514089	3.2222
8.415829502	3.2642
8.402189274	3.3042
8.388593191	3.3433
8.375041038	3.3916
8.361539594	3.4426
8.348074642	3.4875
8.334652987	3.5251
8.32127442	3.5615
8.307938734	3.6035
8.294645723	3.6550
8.281395183	3.7056
8.268186911	3.7568
8.255020704	3.8147
8.241896361	3.8874
8.228813685	3.9602
8.215772476	4.0268
8.202772537	4.0823
8.189813674	4.1352
8.176895691	4.1977
8.164018395	4.2534
8.151188239	4.2995
8.138391724	4.3401
8.125635323	4.3874
8.11291885	4.4353
8.100242116	4.4746
8.087604937	4.5063
8.075007126	4.5283
8.062448501	4.5459
8.049928879	4.5649
8.037448078	4.5771
8.025005918	4.5852
8.012602221	4.5911
8.000236807	4.5976
7.9879095	4.6020
7.975620124	4.6025
7.963368505	4.6055
7.951154468	4.6169
7.938977841	4.6416
7.926838452	4.6567
7.914736131	4.6604
7.902670708	4.6731
7.890642014	4.6904
7.878649883	4.7041
7.866694148	4.7114
7.854780812	4.7182
7.842897355	4.7241
7.831049799	4.7222
7.819237984	4.7239
7.807461747	4.7078
7.795720929	4.6836
7.784015369	4.6680
7.772344909	4.6462
7.760709391	4.6372
7.749108659	4.6352
7.737542556	4.6472
7.726010929	4.6728
7.714513623	4.7095
7.703050485	4.7488
7.691621363	4.7815
7.680226106	4.8066
7.668864563	4.8325
7.657536586	4.8647
7.646242025	4.8982
7.634980733	4.9267
7.623752563	4.9546
7.61255737	4.9790
7.601395008	4.9892
7.590265333	4.9922
7.579173946	4.9924
7.568109199	4.9873
7.557076711	4.9897
7.546076342	5.0036
7.535107952	5.0288
7.524171401	5.0566
7.51326655	5.0828
7.502393263	5.1050
7.491551403	5.1240
7.480740833	5.1409
7.469961418	5.1482
7.459213023	5.1489
7.448495516	5.1474
7.437808762	5.1399
7.42715263	5.1196
7.416526989	5.0932
7.405931707	5.0615
7.395366655	5.0303
7.384831703	4.9827
7.374326724	4.9321
7.363851589	4.8852
7.353406171	4.8335
7.342990345	4.7930
7.332603984	4.7710
7.322252325	4.7678
7.311924506	4.7822
7.30162578	4.8208
7.291356025	4.8860
7.281115117	4.9707
7.270902937	5.0657
7.260719363	5.1553
7.250564275	5.2224
7.240437554	5.2807
7.230339081	5.3342
7.220268738	5.3628
7.210226408	5.3735
7.200211974	5.3835
7.19022532	5.3789
7.18026633	5.3525
7.17033489	5.3223
7.160436013	5.3015
7.150559317	5.2930
7.140709829	5.3159
7.130887439	5.3694
7.121092034	5.4360
7.111323503	5.5163
7.101581735	5.6160
7.091866622	5.7143
7.082178053	5.8122
7.07251592	5.9155
7.062880115	6.0110
7.053270531	6.0937
7.04368706	6.1850
7.034129597	6.2864
7.024598035	6.3840
7.01509227	6.4736
7.005612196	6.5478
6.99615771	6.6123
6.986728709	6.6731
6.977325089	6.7280
6.967946748	6.7683
6.958593585	6.8076
6.949265497	6.8662
6.939962385	6.9165
6.930688952	6.9538
6.921435478	6.9905
6.912206681	7.0256
6.903002461	7.0617
6.893822721	7.1072
6.884667364	7.1506
6.875536292	7.1763
6.866429409	7.1784
6.857346618	7.2099
6.848287825	7.2563
6.839252935	7.2820
6.830241852	7.2973
6.821254483	7.3237
6.812290735	7.3598
6.803350514	7.3862
6.794433728	7.4128
6.785540285	7.4607
6.776670093	7.5161
6.767823062	7.5578
6.7589991	7.6084
6.750198118	7.6531
6.741420026	7.6968
6.732664735	7.7439
6.723932156	7.7807
6.715226709	7.8020
6.706539278	7.8376
6.697874296	7.8811
6.689231675	7.9006
6.680611329	7.9267
6.672013173	7.9665
6.663437121	7.9970
6.654883087	8.0244
6.646350987	8.0268
6.637840737	8.0139
6.629352253	8.0415
6.620885451	8.0801
6.612440248	8.0967
6.604016563	8.1045
6.595614312	8.1028
6.587233415	8.1133
6.578873789	8.1076
6.570535354	8.1006
6.56221803	8.1174
6.553921736	8.1152
6.545646392	8.1142
6.537391921	8.1189
6.529158241	8.1133
6.520945276	8.1042
6.512757189	8.1116
6.504585407	8.0993
6.496434107	8.0637
6.488303211	8.0525
6.480192643	8.0610
6.472102327	8.0610
6.464032186	8.0574
6.455982145	8.0498
6.44795213	8.0422
6.439942066	8.0285
6.431951879	8.0205
6.423981494	8.0085
6.416030838	7.9729
6.408099838	7.9756
6.400188422	7.9985
6.392296516	7.9895
6.384424048	7.9685
6.376570948	7.9348
6.368737143	7.8948
6.360922563	7.8672
6.353127136	7.8208
6.345350793	7.7436
6.337593464	7.6872
6.329855078	7.6413
6.322139564	7.5783
6.314438848	7.5022
6.30675687	7.4250
6.29909356	7.3493
6.291448851	7.2617
6.283822676	7.1723
6.276214965	7.0766
6.268625654	6.9673
6.261054675	6.8388
6.253501961	6.6926
6.245967447	6.5264
6.238451067	6.3340
6.230952756	6.1296
6.223472449	5.9140
6.21601008	5.6870
6.208565585	5.4663
6.201142747	5.2651
6.1937338	5.0779
6.186342535	4.9055
6.178968891	4.7856
6.171612803	4.6931
6.164274209	4.6006
6.156953047	4.5093
6.149649255	4.4346
6.14236277	4.3572
6.135093533	4.2808
6.12784148	4.2021
6.120606552	4.1182
6.113388688	4.0381
6.106187828	3.9751
6.099003911	3.9155
6.091836878	3.8403
6.084686669	3.7534
6.077553226	3.6621
6.070436489	3.5603
6.063336399	3.4534
6.056252899	3.3332
6.049185931	3.2139
6.042135436	3.1309
6.035101357	3.0686
6.02808727	3.0071
6.021085843	2.9563
6.01410066	2.9397
6.007131667	2.9541
6.000178805	2.9812
5.99324202	3.0283
5.986321256	3.0979
5.979416457	3.1780
5.972527568	3.2634
5.965654534	3.3530
5.9587973	3.4380
5.951955813	3.5041
5.945130017	3.5598
5.938319859	3.6035
5.931525286	3.6455
5.924746243	3.6912
5.917982678	3.7322
5.911234538	3.7761
5.904501769	3.8188
5.89778432	3.8628
5.891082139	3.9209
5.884395172	3.9722
5.87772337	4.0305
5.871066679	4.1020
5.864428488	4.1567
5.85780186	4.2109
5.851190191	4.2646
5.84459343	4.3191
5.838011527	4.3774
5.831444431	4.4363
5.824892094	4.4936
5.818354465	4.5649
5.811831494	4.6516
5.805323133	4.7256
5.798829332	4.7895
5.792350043	4.8435
5.785885217	4.8865
5.779434806	4.9277
5.772998761	4.9602
5.766577035	4.9946
5.760169579	5.0498
5.753776347	5.1120
5.747397291	5.1748
5.741032364	5.2461
5.734681519	5.3125
5.728344709	5.3728
5.722021888	5.4343
5.715713009	5.4888
5.709421287	5.5351
5.703140149	5.5825
5.696872816	5.6055
5.690619242	5.6089
5.684379382	5.6116
5.678153192	5.6003
5.671940626	5.5818
5.66574164	5.5730
5.659556189	5.5713
5.653384229	5.5806
5.647225716	5.5994
5.641080605	5.6199
5.634948854	5.6472
5.628830419	5.6699
5.622725256	5.6804
5.616633323	5.6748
5.610557723	5.6575
5.604492113	5.6179
5.598439603	5.5559
5.592400152	5.4785
5.586373717	5.3733
5.580360257	5.2544
5.574359729	5.1518
5.568372092	5.0591
5.562397304	4.9736
5.556435324	4.9111
5.550486112	4.8850
5.544549625	4.8970
5.538625823	4.9575
5.532714665	5.0849
5.526816112	5.2571
5.520930122	5.4543
5.515056656	5.6709
5.509195674	5.8764
5.503347136	6.0547
5.497511002	6.2070
5.491687233	6.3230
5.48587579	6.4094
5.480076633	6.4758
5.474289725	6.5271
5.468518015	6.5588
5.462755479	6.5867
5.457005076	6.6233
5.451266765	6.6616
5.445540511	6.6943
5.439826274	6.7324
5.434124016	6.7666
5.428433701	6.7922
5.422755291	6.8284
5.417088748	6.8930
5.411434035	6.9719
5.405791116	7.0676
5.400159953	7.1770
5.394540509	7.2949
5.388932749	7.4280
5.383336635	7.5788
5.377752132	7.7331
5.372179203	7.8811
5.366617813	8.0349
5.361067925	8.1848
5.355529504	8.3061
5.350002515	8.4101
5.344486921	8.5073
5.338982689	8.5918
5.333492627	8.6753
5.328011006	8.7639
5.32254064	8.8386
5.317081497	8.9035
5.31163354	8.9673
5.306196736	9.0251
5.30077105	9.0686
5.295356449	9.0993
5.289952898	9.1325
5.284560364	9.1672
5.279178813	9.1955
5.273808212	9.2217
5.268448526	9.2439
5.263099724	9.2717
5.257761771	9.3000
5.252434635	9.3174
5.247118283	9.3371
5.241812682	9.3564
5.236517799	9.3703
5.231233603	9.3811
5.225960061	9.3933
5.220697141	9.4038
5.21544481	9.4099
5.210203036	9.4221
5.204974498	9.4414
5.19975374	9.4526
5.194543444	9.4673
5.189343579	9.4922
5.184154115	9.5180
5.178975019	9.5383
5.173806261	9.5532
5.168647809	9.5703
5.163499634	9.5776
5.158361704	9.5793
5.153233989	9.5879
5.148116459	9.5884
5.143009082	9.5871
5.137911829	9.5949
5.13282467	9.6052
5.127747575	9.6106
5.122680514	9.6164
5.117623458	9.6289
5.112576376	9.6421
5.107539239	9.6491
5.102512018	9.6675
5.097494683	9.6870
5.092487206	9.7029
5.087489558	9.7292
5.082504292	9.7590
5.077526209	9.7849
5.072557868	9.8186
5.06759924	9.8572
5.062650297	9.8908
5.057711011	9.9218
5.052781354	9.9519
5.047861297	9.9717
5.042950812	9.9870
5.038049872	10.0046
5.033158448	10.0256
5.028276513	10.0456
5.023404039	10.0539
5.018541	10.0710
5.013687367	10.0869
5.008843113	10.0920
5.004010715	10.1052
4.999185133	10.1186
4.994368849	10.1255
4.989561837	10.1389
4.984764069	10.1513
4.979975518	10.1594
4.97519616	10.1740
4.970425966	10.1911
4.96566491	10.1972
4.960912967	10.2016
4.95617011	10.2119
4.951436313	10.2217
4.94671155	10.2290
4.941995795	10.2400
4.937289023	10.2556
4.932591209	10.2629
4.927902325	10.2690
4.923222347	10.2759
4.918551251	10.2802
4.913889009	10.2929
4.909235598	10.3025
4.904590991	10.3159
4.899955165	10.3261
4.895328095	10.3393
4.890712146	10.3542
4.886102507	10.3645
4.88150155	10.3799
4.876909249	10.4009
4.87232558	10.4116
4.86775052	10.4204
4.863184043	10.4411
4.858626126	10.4521
4.854076745	10.4641
4.849535875	10.4804
4.845003493	10.4905
4.840479575	10.5029
4.835964098	10.5154
4.831457037	10.5271
4.826958369	10.5398
4.822468072	10.5561
4.81798612	10.5703
4.813512492	10.5747
4.809047164	10.5874
4.804590113	10.6013
4.800141316	10.6084
4.79570075	10.6128
4.791268392	10.6257
4.78684422	10.6404
4.782430498	10.6418
4.778022625	10.6445
4.773622869	10.6592
4.769231209	10.6694
4.764847623	10.6701
4.760472086	10.6755
4.756104579	10.6848
4.751745078	10.6999
4.747393562	10.7063
4.743050009	10.7114
4.738714396	10.7141
4.734386703	10.7224
4.730066907	10.7319
4.725754987	10.7314
4.721450921	10.7329
4.717154688	10.7463
4.712866266	10.7558
4.708585635	10.7519
4.704312773	10.7534
4.700047658	10.7617
4.695790271	10.7632
4.691540589	10.7641
4.687298593	10.7710
4.68306426	10.7724
4.67883976	10.7744
4.67462069	10.7763
4.670409221	10.7824
4.666205334	10.7876
4.662009009	10.7871
4.657820224	10.7846
4.65363896	10.7802
4.649465195	10.7837
4.645298911	10.7920
4.641140087	10.7976
4.636988702	10.7993
4.632844738	10.8015
4.628708174	10.8044
4.62457899	10.8100
4.620457167	10.8139
4.616342684	10.8120
4.612235523	10.8164
4.608135664	10.8208
4.604043086	10.8188
4.599957772	10.8208
4.595879702	10.8239
4.591808856	10.8266
4.587745215	10.8296
4.58368876	10.8330
4.57964157	10.8342
4.575599426	10.8384
4.571564412	10.8337
4.567536508	10.8291
4.563515696	10.8318
4.559501956	10.8318
4.555495271	10.8340
4.551495621	10.8344
4.547502989	10.8376
4.543517355	10.8340
4.539538701	10.8269
4.535567009	10.8340
4.531602261	10.8303
4.527644439	10.8203
4.523693523	10.8244
4.519749497	10.8305
4.515814382	10.8264
4.511884077	10.8257
4.507960608	10.8244
4.504043956	10.8247
4.500134104	10.8217
4.496231034	10.8271
4.492334729	10.8342
4.488445171	10.8332
4.484562343	10.8381
4.480686226	10.8442
4.476816804	10.8425
4.47295406	10.8396
4.469097975	10.8432
4.465248534	10.8479
4.461405718	10.8364
4.45756951	10.8291
4.453739894	10.8318
4.449916853	10.8286
4.44610037	10.8403
4.442290427	10.8467
4.438487009	10.8386
4.434690097	10.8347
4.430899676	10.8386
4.42711573	10.8371
4.423340197	10.8423
4.419569145	10.8462
4.415804518	10.8452
4.412046298	10.8388
4.408294471	10.8335
4.404549018	10.8337
4.400809925	10.8374
4.397077175	10.8408
4.393350752	10.8325
4.389630639	10.8222
4.385916821	10.8225
4.382209282	10.8266
4.378508006	10.8274
4.374812977	10.8164
4.371124179	10.8174
4.367441596	10.8154
4.363765214	10.8098
4.360095015	10.8086
4.356430985	10.8049
4.352773108	10.7981
4.349121369	10.7907
4.345475751	10.7873
4.341836241	10.7881
4.338202821	10.7856
4.334577357	10.7807
4.330956072	10.7754
4.327340832	10.7649
4.323731623	10.7661
4.320128429	10.7651
4.316531235	10.7566
4.312940028	10.7558
4.30935479	10.7544
4.305775509	10.7422
4.302202168	10.7268
4.298634754	10.7209
4.29507325	10.7270
4.291517644	10.7204
4.287967919	10.7121
4.284424062	10.7114
4.280886058	10.7070
4.277353892	10.6987
4.27382755	10.7009
4.270307018	10.6950
4.266792281	10.6838
4.263283325	10.6867
4.259780136	10.6865
4.256282699	10.6860
4.252791	10.6772
4.249306832	10.6733
4.245826565	10.6657
4.242351994	10.6618
4.238883105	10.6675
4.235419885	10.6643
4.231962319	10.6584
4.228510393	10.6596
4.225064094	10.6672
4.221623408	10.6628
4.218188322	10.6533
4.214758821	10.6577
4.211334892	10.6701
4.207916522	10.6706
4.204503696	10.6670
4.201096402	10.6655
4.197694626	10.6675
4.194300114	10.6731
4.190909331	10.6679
4.187524026	10.6574
4.184144186	10.6491
4.180769797	10.6504
4.177400846	10.6487
4.174037321	10.6413
4.170679208	10.6360
4.167326493	10.6286
4.163979165	10.6223
4.16063721	10.6172
4.157300615	10.6130
4.153969367	10.5940
4.150643454	10.5703
4.147322862	10.5586
4.144007579	10.5451
4.140697592	10.5285
4.137392888	10.5183
4.134093455	10.5053
4.130799281	10.4875
4.127510352	10.4731
4.124226656	10.4597
4.120948181	10.4470
4.117674914	10.4294
4.114408535	10.4153
4.111145645	10.4094
4.107887925	10.3967
4.104635365	10.3818
4.101387951	10.3652
4.098145671	10.3471
4.094908514	10.3376
4.091676466	10.3281
4.088449517	10.3149
4.085227653	10.3037
4.082010864	10.2976
4.078799136	10.2961
4.075592459	10.2859
4.072390819	10.2754
4.069194206	10.2688
4.066002607	10.2663
4.062816011	10.2617
4.059634406	10.2573
4.056457779	10.2514
4.053286121	10.2490
4.050119418	10.2563
4.046957659	10.2568
4.043800833	10.2527
4.040648928	10.2541
4.037503563	10.2580
4.034361463	10.2614
4.031224251	10.2717
4.028091913	10.2805
4.024964439	10.2754
4.021841819	10.2817
4.018724039	10.2947
4.01561109	10.2964
4.012502959	10.2934
4.009399637	10.3015
4.00630111	10.3166
4.00320737	10.3220
4.000118404	10.3244
3.997034201	10.3249
3.99395475	10.3239
3.990880041	10.3281
3.987810062	10.3340
3.984744803	10.3369
3.981684252	10.3410
3.9786284	10.3528
3.975577234	10.3640
3.972530744	10.3703
3.96948892	10.3781
3.966451751	10.3864
3.963420797	10.3969
3.960392903	10.4084
3.957369631	10.4177
3.954350972	10.4292
3.951336915	10.4438
3.948327449	10.4575
3.945322564	10.4709
3.942322249	10.4814
3.939326493	10.4880
3.936335288	10.5019
3.933348621	10.5173
3.930366483	10.5312
3.927388864	10.5464
3.924415753	10.5598
3.921447139	10.5676
3.918483014	10.5771
3.915523366	10.5915
3.912568186	10.6115
3.909617463	10.6235
3.906671188	10.6311
3.90372935	10.6421
3.900791939	10.6540
3.897858945	10.6606
3.894930359	10.6736
3.892007684	10.6882
3.889087881	10.6985
3.886172454	10.7102
3.883261396	10.7148
3.880354695	10.7209
3.877452343	10.7370
3.874554329	10.7456
3.871660644	10.7529
3.868771278	10.7697
3.865886222	10.7759
3.863005465	10.7822
3.860128998	10.8008
3.857256812	10.8142
3.854388896	10.8242
3.851525243	10.8384
3.848665841	10.8493
3.845812161	10.8550
3.842961232	10.8686
3.840114528	10.8852
3.837272037	10.9001
3.834433752	10.9077
3.831599662	10.9267
3.828769759	10.9482
3.825944033	10.9565
3.823122474	10.9680
3.820305074	10.9870
3.817491824	11.0061
3.814682714	11.0224
3.811877735	11.0415
3.809076878	11.0522
3.806280134	11.0759
3.803487494	11.0979
3.800698949	11.1159
3.797914489	11.1382
3.795134107	11.1589
3.792357792	11.1779
3.789585537	11.2019
3.786817332	11.2229
3.784053167	11.2453
3.781293036	11.2673
3.778538356	11.2863
3.77578626	11.3108
3.773038171	11.3337
3.770294079	11.3542
3.767553976	11.3796
3.764817852	11.4011
3.7620857	11.4172
3.759357511	11.4394
3.756633275	11.4699
3.753912985	11.4856
3.751196632	11.5034
3.748484207	11.5263
3.745775701	11.5434
3.743071107	11.5593
3.740370416	11.5757
3.73767362	11.5920
3.734980709	11.6096
3.732291676	11.6228
3.729606512	11.6394
3.726925208	11.6465
3.724247758	11.6467
3.721574151	11.6589
3.718904381	11.6650
3.716238438	11.6670
3.713577694	11.6731
3.71091938	11.6733
3.708264869	11.6728
3.705614154	11.6801
3.702967225	11.6770
3.700324074	11.6711
3.697684695	11.6574
3.695049078	11.6489
3.692417215	11.6513
3.689789099	11.6467
3.687164722	11.6372
3.684544075	11.6233
3.68192715	11.6057
3.67931394	11.5881
3.676704437	11.5727
3.674098633	11.5605
3.67149652	11.5490
3.66889809	11.5317
3.666303336	11.5107
3.663712249	11.4958
3.661124822	11.4792
3.658541047	11.4631
3.655960916	11.4555
3.653384422	11.4431
3.65081289	11.4272
3.648243644	11.4148
3.645678012	11.3996
3.643115986	11.3901
3.640557559	11.3808
3.638002722	11.3598
3.635451469	11.3413
3.632903791	11.3322
3.630359682	11.3247
3.627819133	11.3147
3.625282138	11.2968
3.622748688	11.2834
3.620218777	11.2734
3.617692397	11.2719
3.615169541	11.2590
3.6126502	11.2436
3.610135673	11.2314
3.607623341	11.2258
3.605114504	11.2268
3.602609154	11.2226
3.600107283	11.2141
3.597608885	11.1977
3.595113953	11.1899
3.592622478	11.1880
3.590134454	11.1804
3.587649874	11.1682
3.585168731	11.1596
3.582691017	11.1543
3.580216725	11.1472
3.577745848	11.1440
3.57527838	11.1509
3.572814313	11.1438
3.57035364	11.1308
3.567896354	11.1257
3.565442448	11.1201
3.562991916	11.1091
3.560544749	11.1028
3.558100942	11.0996
3.555660487	11.0832
3.553223378	11.0661
3.550790868	11.0656
3.548360427	11.0605
3.545933311	11.0527
3.543509513	11.0520
3.541089027	11.0432
3.538671844	11.0280
3.53625796	11.0151
3.533847367	11.0114
3.531440058	11.0063
3.529036026	11.0039
3.526635266	10.9895
3.524237769	10.9760
3.52184353	10.9599
3.519452542	10.9416
3.517064798	10.9218
3.514680292	10.8896
3.512299017	10.8493
3.509920967	10.8030
3.507546135	10.7610
3.505174514	10.7339
3.502806098	10.7163
3.500440881	10.7038
3.498078855	10.7168
3.495720015	10.7458
3.493365575	10.7610
3.491013085	10.7812
3.488663762	10.8022
3.486317598	10.8196
3.483974588	10.8269
3.481634725	10.8305
3.479298003	10.8371
3.476964415	10.8457
3.474633956	10.8452
3.472306619	10.8430
3.469982397	10.8496
3.467661284	10.8557
3.465343275	10.8542
3.463028363	10.8520
3.460716541	10.8506
3.458407804	10.8462
3.456102146	10.8423
3.453799559	10.8396
3.451500039	10.8264
3.449203579	10.8186
3.446910172	10.8113
3.444619814	10.8020
3.442332497	10.7883
3.440048216	10.7783
3.437768146	10.7688
3.435489916	10.7500
3.433214704	10.7363
3.430942504	10.7124
3.428673309	10.6694
3.426407114	10.6233
3.424143913	10.5849
3.421883699	10.5576
3.419626467	10.5320
3.417372212	10.5239
3.415120926	10.5300
3.412872605	10.5527
3.410627242	10.5915
3.408384831	10.6301
3.406145367	10.6765
3.403908845	10.7234
3.401675257	10.7592
3.399444599	10.8051
3.397216864	10.8501
3.394992047	10.8745
3.392770143	10.8982
3.390551144	10.9216
3.388335047	10.9350
3.386121844	10.9436
3.383912676	10.9433
3.381705245	10.9546
3.379500692	10.9687
3.377299012	10.9795
3.375100198	10.9990
3.372904246	11.0249
3.370711149	11.0468
3.368520903	11.0725
3.366333501	11.1147
3.364148938	11.1509
3.361967208	11.1736
3.359788306	11.1924
3.357612227	11.2097
3.355438965	11.2336
3.353268515	11.2536
3.35110087	11.2668
3.348937148	11.2827
3.346775098	11.2986
3.344615837	11.3149
3.342459362	11.3357
3.340305665	11.3637
3.338154741	11.3838
3.336006587	11.3977
3.333861195	11.4131
3.33171856	11.4292
3.329578678	11.4394
3.327441544	11.4450
3.32530715	11.4602
3.323175494	11.4756
3.321046568	11.4897
3.318920368	11.4919
3.31679689	11.4966
3.314676126	11.5146
3.312558073	11.5288
3.310442725	11.5312
3.308330077	11.5439
3.306220124	11.5493
3.304112861	11.5498
3.302008281	11.5649
3.299906382	11.5771
3.297808244	11.5827
3.295711686	11.5842
3.293617792	11.5840
3.291526557	11.5915
3.289437976	11.6069
3.287352045	11.6176
3.285268756	11.6179
3.283188107	11.6147
3.281110091	11.6274
3.279034705	11.6411
3.276961942	11.6438
3.274891798	11.6533
3.272824267	11.6611
3.270759346	11.6567
3.268697029	11.6538
3.26663731	11.6667
3.264580186	11.6750
3.262525652	11.6765
3.260473701	11.6738
3.25842433	11.6792
3.256377534	11.6853
3.254333308	11.6919
3.252291646	11.6972
3.250252545	11.6989
3.248217054	11.7029
3.246183057	11.7070
3.244151606	11.7180
3.242122696	11.7214
3.240096322	11.7173
3.238072479	11.7195
3.236051163	11.7146
3.234032369	11.7192
3.232016093	11.7212
3.230002329	11.7282
3.227991073	11.7319
3.22598232	11.7378
3.223976065	11.7397
3.221972305	11.7439
3.219971033	11.7524
3.217972246	11.7485
3.215975939	11.7383
3.213982108	11.7397
3.211990747	11.7458
3.210001852	11.7466
3.208015419	11.7490
3.206031443	11.7487
3.204049919	11.7527
3.202070843	11.7541
3.200095235	11.7495
3.19812104	11.7492
3.196149279	11.7412
3.194179949	11.7412
3.192213043	11.7446
3.190248559	11.7458
3.18828649	11.7436
3.186326834	11.7468
3.184369586	11.7456
3.18241474	11.7422
3.180462293	11.7468
3.17851224	11.7485
3.176564577	11.7402
3.1746193	11.7341
3.172676403	11.7383
3.170735883	11.7441
3.168797736	11.7412
3.166861956	11.7353
3.164928541	11.7424
3.162997484	11.7412
3.161068783	11.7370
3.159142432	11.7348
3.157218427	11.7302
3.155296765	11.7204
3.153378435	11.7160
3.151461443	11.7177
3.14954678	11.7133
3.147634443	11.7165
3.145724426	11.7148
3.143816726	11.7033
3.141911338	11.7004
3.140008258	11.7036
3.138107483	11.7029
3.136209007	11.6997
3.134312827	11.6904
3.132418938	11.6855
3.130527337	11.6801
3.128638019	11.6819
3.126750981	11.6884
3.124866217	11.6833
3.122984699	11.6748
3.121104471	11.6775
3.119226507	11.6794
3.1173508	11.6765
3.115477349	11.6628
3.113606148	11.6523
3.111737193	11.6587
3.10987048	11.6628
3.108006006	11.6501
3.106143766	11.6445
3.104283756	11.6535
3.102425973	11.6572
3.100570412	11.6526
3.098717069	11.6479
3.096865941	11.6533
3.095017023	11.6557
3.093170311	11.6445
3.091325802	11.6423
3.089483491	11.6518
3.087643375	11.6491
3.085805449	11.6501
3.08396971	11.6477
3.082136155	11.6457
3.080304778	11.6406
3.078476524	11.6335
3.076649492	11.6257
3.074824627	11.6225
3.073001926	11.6198
3.071181385	11.6201
3.069363	11.6237
3.067546766	11.6201
3.065732681	11.6050
3.06392074	11.5915
3.06211094	11.5898
3.060303276	11.5891
3.058497745	11.5796
3.056694344	11.5791
3.054893068	11.5764
3.053093914	11.5639
3.051296877	11.5595
3.049501955	11.5476
3.047709144	11.5327
3.045918439	11.5276
3.044129837	11.5283
3.042343335	11.5249
3.040558928	11.5158
3.038776613	11.5107
3.036996386	11.5014
3.035219166	11.4985
3.033443104	11.4814
3.031669119	11.4680
3.029897208	11.4616
3.028127367	11.4546
3.026359592	11.4475
3.02459388	11.4414
3.022830228	11.4333
3.021068631	11.4238
3.019309085	11.4089
3.017551589	11.3969
3.015796137	11.3916
3.014042726	11.3855
3.012291354	11.3806
3.010542015	11.3733
3.008794707	11.3557
3.007049426	11.3379
3.005306169	11.3310
3.003564931	11.3220
3.00182571	11.3066
3.000088503	11.2934
2.998353304	11.2944
2.996620112	11.2873
2.994888923	11.2724
2.993160628	11.2568
2.991433432	11.2353
2.989708228	11.2282
2.987985013	11.2231
2.986263784	11.2168
2.984544536	11.2165
2.982827267	11.2041
2.981111973	11.1933
2.97939865	11.1775
2.977687296	11.1594
2.975977906	11.1445
2.974270478	11.1406
2.972565009	11.1357
2.970861493	11.1294
2.96915993	11.1218
2.967460314	11.1130
2.965763522	11.1128
2.964067792	11.1081
2.962373999	11.0984
2.960682141	11.1018
2.958992215	11.1062
2.957304216	11.1076
2.955618142	11.1118
2.95393399	11.1091
2.952251756	11.1150
2.950571437	11.1242
2.94889303	11.1301
2.947216531	11.1321
2.945541937	11.1394
2.943869245	11.1384
2.942198452	11.1450
2.940529554	11.1509
2.938862549	11.1538
2.937197432	11.1626
2.935534201	11.1616
2.933872853	11.1660
2.932213384	11.1653
2.930555792	11.1623
2.928900072	11.1655
2.927246222	11.1653
2.925595095	11.1635
2.923944975	11.1687
2.922296715	11.1706
2.920650312	11.1660
2.919005763	11.1613
2.917363066	11.1589
2.915722216	11.1565
2.91408321	11.1579
2.912446047	11.1648
2.910810722	11.1516
2.909177232	11.1394
2.907545575	11.1362
2.905915747	11.1233
2.904287745	11.1074
2.902661566	11.0891
2.901037208	11.0705
2.899414666	11.0478
2.897793938	11.0354
2.896175022	11.0256
2.894557913	11.0002
2.892942609	10.9729
2.891329106	10.9360
2.889717403	10.9043
2.888107495	10.8684
2.886500214	10.8403
2.884893888	10.8164
2.883289349	10.7759
2.881686594	10.7429
2.880085619	10.7024
2.878486423	10.6635
2.876889001	10.6157
2.875293352	10.5686
2.873699471	10.5385
2.872107357	10.5056
2.870517006	10.4577
2.868928415	10.4231
2.867341582	10.3733
2.865756502	10.3174
2.864173175	10.2746
2.862591596	10.2151
2.861011762	10.1477
2.859433672	10.0915
2.857857321	10.0241
2.856282708	9.9465
2.854709829	9.8730
2.853138681	9.7988
2.851569261	9.6980
2.850001568	9.5903
2.848436408	9.4887
2.846872156	9.3889
2.845309621	9.2781
2.8437488	9.1450
2.842189691	9.0154
2.840632291	8.8706
2.839076596	8.7070
2.837522604	8.5371
2.835970313	8.3681
2.834419719	8.1977
2.83287082	8.0234
2.831323613	7.8471
2.829778094	7.6714
2.828234263	7.4983
2.826692114	7.3269
2.825151647	7.1582
2.823612858	6.9831
2.822075744	6.7969
2.820540303	6.6391
2.819006531	6.4831
2.817474427	6.3386
2.815943987	6.1907
2.81441521	6.0249
2.812888091	5.8598
2.811363418	5.6994
2.809839609	5.5454
2.80831745	5.4272
2.806796939	5.3752
2.805278075	5.3965
2.803760853	5.4912
2.802245271	5.6826
2.800731327	5.9509
2.799219018	6.2656
2.797708341	6.5952
2.796199294	6.9228
2.794691874	7.2400
2.793186078	7.5325
2.791681905	7.7886
2.79017935	8.0232
2.788678412	8.2248
2.787179865	8.3801
2.785682151	8.5010
2.784186046	8.5893
2.782691547	8.6140
2.781198652	8.5776
2.779707358	8.4824
2.778217662	8.3215
2.776729562	8.1079
2.775243056	7.8950
2.77375814	7.7378
2.772274812	7.7200
2.77079307	7.8816
2.769312911	8.2068
2.767834333	8.5923
2.766357333	8.9453
2.764881908	9.2170
2.763408056	9.4194
2.761935774	9.5815
2.760465061	9.7077
2.758995913	9.8398
2.757528328	10.0295
2.756062304	10.2497
2.754597837	10.4792
2.753134926	10.6921
2.751674325	10.8576
2.750214517	10.9870
2.748756257	11.0993
2.747299542	11.2021
2.74584437	11.2756
2.74439074	11.3462
2.742938647	11.4123
2.741488091	11.4402
2.740039067	11.4599
2.738591575	11.4985
2.737145611	11.5312
2.735701174	11.5315
2.73425826	11.5344
2.732816867	11.5864
2.731376994	11.6811
2.729938636	11.8091
2.728501793	11.9267
2.727066462	12.0193
2.72563264	12.0776
2.724200325	12.1237
2.722769514	12.1767
2.721340206	12.1748
2.719912397	12.1889
2.718486086	12.2495
2.717062008	12.2705
2.715638684	12.2710
2.714216851	12.2790
2.712796505	12.2551
2.711377646	12.2155
2.709960269	12.2375
2.708544374	12.3200
2.707129958	12.4038
2.705717018	12.5100
2.704305552	12.6338
2.702895558	12.7256
2.701487034	12.8303
2.700079976	13.0114
2.698674384	13.1701
2.697270255	13.2734
2.695867585	13.3510
2.694466374	13.4030
2.693066619	13.4504
2.691668318	13.5195
2.690271467	13.5691
2.688876066	13.5969
2.687482111	13.6262
2.686089602	13.6701
2.684698534	13.6931
2.683309626	13.7141
2.681921436	13.7539
2.680534681	13.7819
2.679149359	13.7902
2.677765469	13.8154
2.676383008	13.8220
2.675001973	13.8557
2.673622363	13.8908
2.672244175	13.9026
2.670867407	13.8798
2.669492057	13.8828
2.668118123	13.9211
2.666745602	13.9101
2.665374493	13.9316
2.664004793	13.9629
2.6626365	14.0007
2.66127032	14.0114
2.659904834	14.0151
2.658540748	14.0388
2.657178061	14.0627
2.65581677	14.0564
2.654456873	14.0710
2.653098368	14.0766
2.651741253	14.0832
2.650385525	14.1035
2.649031183	14.1172
2.647678224	14.1108
2.646326647	14.1223
2.644976449	14.1452
2.643627628	14.1670
2.642280182	14.1535
2.640934109	14.1550
2.639589407	14.1611
2.638246073	14.1762
2.636904106	14.1987
2.635563503	14.2192
2.634224263	14.2141
2.632886383	14.2107
2.631549862	14.2094
2.630214697	14.2111
2.628881577	14.2248
2.627549117	14.2285
2.626218007	14.2229
2.624888245	14.2592
2.62355983	14.2705
2.622232758	14.2861
2.620907028	14.2631
2.619582638	14.2497
2.618259585	14.2797
2.616937869	14.2714
2.615617486	14.2788
2.614298435	14.3066
2.612980713	14.3291
2.61166432	14.3344
2.610349252	14.3178
2.609035507	14.3210
2.607723085	14.3440
2.606411982	14.3383
2.605102197	14.3093
2.603793727	14.3259
2.602486572	14.3435
2.601180728	14.3527
2.599876194	14.3794
2.598572968	14.3842
2.597271722	14.3674
2.595971105	14.3457
2.59467179	14.3288
2.593373774	14.3703
2.592077057	14.4089
2.590781636	14.4204
2.589487509	14.4223
2.588194675	14.4145
2.58690313	14.4128
2.585612874	14.4167
2.584323905	14.4118
2.58303622	14.4082
2.581749817	14.4248
2.580464695	14.4380
2.579180852	14.4472
2.577898286	14.4414
2.576616995	14.4380
2.575336976	14.4577
2.574058229	14.4516
2.572780751	14.4484
2.571504541	14.4614
2.570229596	14.4670
2.568955915	14.4604
2.567683495	14.4563
2.566412994	14.4614
2.565143091	14.4626
2.563874445	14.4484
2.562607053	14.4472
2.561340913	14.4604
2.560076024	14.4836
2.558812384	14.4892
2.55754999	14.4807
2.556288841	14.4734
2.555028936	14.4682
2.553770272	14.4770
2.552512847	14.4712
2.55125666	14.4773
2.550001709	14.4860
2.548747991	14.4738
2.547495506	14.4633
2.546244252	14.4746
2.544994225	14.4919
2.543745426	14.4817
2.542497852	14.4575
2.5412515	14.4638
2.54000637	14.4946
2.53876246	14.4953
2.537519767	14.4887
2.536278934	14.4907
2.535038671	14.4968
2.53379962	14.5107
2.53256178	14.5190
2.531325149	14.5175
2.530089725	14.5022
2.528855506	14.5153
2.52762249	14.5322
2.526390677	14.5537
2.525160064	14.5598
2.523930648	14.5400
2.52270243	14.5434
2.521475406	14.5622
2.520249575	14.5595
2.519024936	14.5693
2.517801486	14.5910
2.516579857	14.5925
2.515358781	14.5815
2.514138889	14.5893
2.512920179	14.6047
2.511702651	14.6013
2.510486301	14.6289
2.50927113	14.6587
2.508057134	14.6552
2.506844312	14.6438
2.505632662	14.6464
2.504422183	14.6723
2.503212874	14.6731
2.502004731	14.6589
2.500797754	14.6574
2.499591942	14.6670
2.498387291	14.6486
2.497183801	14.6706
2.49598147	14.6975
2.494780296	14.7041
2.493580278	14.7133
2.492381413	14.7338
2.491183701	14.7380
2.489987139	14.7209
2.488791726	14.7236
2.48759808	14.7465
2.486404959	14.7553
2.485212983	14.7920
2.484022149	14.8039
2.482832455	14.7961
2.4816439	14.7959
2.480456483	14.8130
2.479270202	14.8195
2.478085055	14.8156
2.47690104	14.8132
2.475718156	14.8298
2.474536402	14.8254
2.473355775	14.8120
2.472176274	14.8234
2.470997898	14.8469
2.469820644	14.8527
2.468644512	14.8410
2.467469499	14.8281
2.466295604	14.8379
2.465122826	14.8410
2.463951163	14.8557
2.462780612	14.8603
2.461611174	14.8596
2.460442845	14.8737
2.45927623	14.8703
2.458110116	14.8925
2.456945108	14.9135
2.455781204	14.8901
2.454618401	14.8835
2.4534567	14.9047
2.452296097	14.9106
2.451136592	14.8991
2.449978183	14.8928
2.448820868	14.8945
2.447664646	14.8928
2.446509516	14.9018
2.445355475	14.9011
2.444202523	14.8935
2.443050657	14.8798
2.441899876	14.8903
2.440750179	14.9104
2.439601564	14.9060
2.43845403	14.8886
2.437307575	14.8845
2.436162197	14.9038
2.435017895	14.9174
2.433874668	14.9211
2.432732513	14.8923
2.431592022	14.8798
2.430452008	14.8618
2.429313063	14.8706
2.428175185	14.8603
2.427038372	14.8635
2.425902624	14.8679
2.424767938	14.8740
2.423634312	14.8911
2.422501747	14.8784
2.421370239	14.8750
2.420239788	14.8784
2.419110392	14.8994
2.417982049	14.9106
2.416854758	14.9025
2.415728518	14.9126
2.414603328	14.9101
2.413479185	14.9065
2.412356088	14.9138
2.411234036	14.9091
2.410113027	14.9072
2.40899306	14.9016
2.407874134	14.9128
2.406756246	14.8977
2.405639396	14.9091
2.40452416	14.9416
2.40340938	14.9372
2.402295634	14.9348
2.401182919	14.9340
2.400071234	14.9279
2.398960578	14.9472
2.39785095	14.9480
2.396742348	14.9470
2.39563477	14.9604
2.394528216	14.9953
2.393422683	15.0058
2.392318171	15.0283
2.391214677	15.0273
2.390112201	15.0102
2.389010742	15.0268
2.387910297	15.0420
2.386811435	15.0615
2.385713014	15.0857
2.384615605	15.0830
2.383519204	15.0820
2.382423811	15.1201
2.381329425	15.1389
2.380236043	15.1406
2.379143665	15.1455
2.37805229	15.1545
2.376961915	15.1540
2.375872539	15.1677
2.374784162	15.1794
2.373696781	15.1860
2.372610396	15.2109
2.371525004	15.1997
2.370440606	15.1987
2.369357198	15.2260
2.368274781	15.2365
2.367193351	15.2548
2.366112909	15.2487
2.365033453	15.2478
2.363954982	15.2617
2.362877493	15.2685
2.361800987	15.2685
2.360726018	15.2624
2.35965147	15.2683
2.3585779	15.2631
2.357505307	15.2800
2.356433688	15.3034
2.355363044	15.3095
2.354293372	15.3129
2.353224671	15.3095
2.35215694	15.3203
2.351090177	15.3352
2.350024382	15.3322
2.348959552	15.3325
2.347895687	15.3195
2.346832785	15.3210
2.345770845	15.3437
2.344709866	15.3457
2.343649846	15.3305
2.342590784	15.3208
2.341532678	15.3242
2.340475528	15.3217
2.339419333	15.3212
2.33836409	15.3266
2.337309798	15.3325
2.336256457	15.3427
2.335204611	15.3540
2.334153166	15.3554
2.333102667	15.3408
2.332053114	15.3320
2.331004504	15.3532
2.329956838	15.3625
2.328910112	15.3584
2.327864326	15.3508
2.32681948	15.3276
2.325775571	15.3471
2.324732598	15.3596
2.32369056	15.3518
2.322649456	15.3603
2.321609284	15.3696
2.320570043	15.3994
2.319531733	15.3867
2.318494351	15.3972
2.317457897	15.4040
2.316422369	15.3916
2.315387766	15.3823
2.314354087	15.3991
2.31332133	15.4013
2.312289495	15.4223
2.31125858	15.3989
2.310229117	15.3906
2.309200038	15.3962
2.308171875	15.3916
2.307144627	15.3855
2.306118293	15.3933
2.305092872	15.3984
2.304068363	15.4096
2.303044763	15.3979
2.302022073	15.3984
2.301000291	15.4084
2.299979415	15.4155
2.298959445	15.4038
2.297940379	15.3984
2.296922216	15.4160
2.295904955	15.4243
2.294888595	15.4096
2.29387366	15.4116
2.292859097	15.4072
2.291845431	15.4306
2.29083266	15.4550
2.289820785	15.4575
2.288809803	15.4470
2.287799713	15.4162
2.286790515	15.4126
2.285782206	15.4331
2.284774786	15.4301
2.283768254	15.4321
2.282762608	15.4502
2.281757848	15.4436
2.280753972	15.4262
2.279750978	15.4487
2.278748867	15.4633
2.277747636	15.4394
2.276747284	15.4519
2.275747811	15.4707
2.274749215	15.4536
2.273751494	15.4506
2.272754649	15.4580
2.271758677	15.4404
2.270763578	15.4394
2.269769866	15.4492
2.268776508	15.4580
2.267784019	15.4824
2.266792398	15.4843
2.265801644	15.4775
2.264811756	15.4843
2.263822732	15.5078
2.262834571	15.5000
2.261847273	15.4897
2.260860836	15.4902
2.259875259	15.5009
2.258890541	15.5178
2.257906681	15.5063
2.256923678	15.5222
2.25594153	15.5239
2.254960236	15.5227
2.253979796	15.5117
2.253000208	15.5366
2.252021471	15.5522
2.251043584	15.5405
2.250066546	15.5368
2.249090355	15.5522
2.248115012	15.6045
2.247140514	15.6035
2.246167365	15.6054
2.245194554	15.6108
2.244222586	15.5761
2.243251458	15.5942
2.242281171	15.5847
2.241311723	15.5810
2.240343113	15.5874
2.23937534	15.5778
2.238408402	15.6113
2.237442299	15.6254
2.23647703	15.6186
2.235512593	15.6289
2.234548988	15.6394
2.233586213	15.6328
2.232624267	15.6357
2.231663149	15.6357
2.230702859	15.6279
2.229743394	15.6318
2.228784755	15.6450
2.22782694	15.6274
2.226869947	15.6225
2.225913777	15.6372
2.224958427	15.6621
2.224003896	15.6113
2.223050679	15.6157
2.222097785	15.6357
2.221145707	15.6167
2.220194445	15.6357
2.219243997	15.7006
2.218294362	15.7075
2.21734554	15.7002
2.21639753	15.7260
2.215450329	15.7172
2.214503938	15.7197
2.213558355	15.7138
2.212613579	15.7099
2.211669609	15.7153
2.210726445	15.7451
2.209784084	15.7426
2.208842527	15.7334
2.207901771	15.7246
2.206961817	15.7631
2.206022662	15.7710
2.205084307	15.7724
2.204146749	15.7714
2.203209989	15.7920
2.202274024	15.7856
2.201338854	15.7768
2.200404963	15.7993
2.199471379	15.7900
2.198538587	15.7910
2.197606587	15.7868
2.196675376	15.8051
2.195744954	15.8007
2.194815319	15.8164
2.193886472	15.8203
2.192958411	15.8300
2.192031134	15.8354
2.191104641	15.8110
2.190178931	15.8056
2.189254003	15.8095
2.188329856	15.8051
2.187406488	15.8203
2.1864839	15.8264
2.185562567	15.8198
2.184641533	15.8603
2.183721275	15.8852
2.182801792	15.9011
2.181883083	15.8735
2.180965147	15.8579
2.180047983	15.8730
2.17913159	15.8684
2.178215967	15.8877
2.177301113	15.8935
2.176387028	15.8950
2.175473709	15.8999
2.174561157	15.8911
2.17364937	15.8862
2.172738348	15.9150
2.171828089	15.9277
2.170918592	15.9272
2.170009856	15.9262
2.169101881	15.9438
2.168194666	15.9506
2.167288209	15.9536
2.166382509	15.9419
2.165477567	15.9233
2.16457338	15.9355
2.163670416	15.9277
2.162767737	15.9419
2.161865811	15.9570
2.160964637	15.9477
2.160064214	15.9482
2.159164542	15.9555
2.158265618	15.9423
2.157367442	15.8984
2.156470014	15.8974
2.155573332	15.9287
2.154677395	15.9111
2.153782203	15.9272
2.152887754	15.9419
2.151994048	15.9240
2.151101084	15.9028
2.150208861	15.9399
2.149317377	15.9543
2.148426632	15.9631
2.147536625	15.9475
2.146647355	15.9489
2.145758822	15.9477
2.144871024	15.9448
2.14398396	15.9575
2.143097629	15.9785
2.14221249	15.9777
2.141327623	15.9284
2.140443487	15.9550
2.139560081	15.9641
2.138677403	15.9597
2.137795454	15.9650
2.136914232	15.9868
2.136033736	15.9863
2.135153965	15.9572
2.134274919	15.9611
2.133396596	15.9819
2.132518995	15.9836
2.131642117	15.9936
2.130765959	15.9856
2.129890521	15.9860
2.129015803	16.0073
2.128141802	16.0217
2.127268519	16.0195
2.126395952	16.0087
2.125524101	15.9948
2.124652964	15.9931
2.123782542	15.9733
2.122912832	15.9755
2.122043834	15.9934
2.121175997	15.9777
2.12030842	15.9609
2.119441553	16.0007
2.118575394	16.0192
2.117709942	16.0066
2.116845198	16.0056
2.115981159	16.0019
2.115117826	16.0097
2.114255197	16.0234
2.113393271	16.0219
2.112532047	15.9926
2.111671525	16.0395
2.110811704	16.0332
2.109952583	16.0205
2.109094161	16.0168
2.108236437	16.0290
2.107379855	16.0271
2.106523524	16.0112
2.105667889	16.0398
2.104812949	16.0730
2.103958703	16.0712
2.103105151	16.0517
2.10225229	16.0446
2.101400121	16.0454
2.100548642	16.0532
2.099697853	16.0612
2.098847754	16.0859
2.097998342	16.0820
2.097149617	16.1003
2.096301579	16.0988
2.095454226	16.0800
2.094607559	16.0776
2.093761575	16.0813
2.092916274	16.0852
2.092071655	16.0881
2.091227718	16.0815
2.090384461	16.1377
2.089541885	16.1511
2.088699987	16.1333
2.087858767	16.1186
2.08701866	16.0918
2.086178794	16.0852
2.085339604	16.1328
2.084501088	16.1066
2.083663247	16.1037
2.082826078	16.0849
2.081989583	16.0886
2.081153758	16.1018
2.080318605	16.0971
2.079484122	16.1220
