Repository: orfeotoolbox/OTB

The JHU site is arranged in a hierarchial directory structure. At the top level
is the owner (JHU), at the next level is the instrument (becknic and nicolet). The nicolet 
is spectrometer, the becknic indicates the subsequent data are "seamless" spectra coming from 
the beckman and nicolet and covering the combined wavelength range of the two instruments.
The next level is the type (e.g. lunar, manmade, rocks, etc.) and the next level is the 
class (e.g. igneous, metamorphic, sedimentary). Note not all the types have classes. At 
next level is the particle size (again not all classes have several particle size). At the
lowest level are 2 subdirectories (anc and txt).

File: Data/BD-CNES/JHU/nicolet/minerals/Phyllosilicate/txt/nontro1p.txt
Name:  Nontronite Na0.33Fe2+3(Si,Al)4O10.3H2O
Type:  Mineral
Class:  Silicates
Subclass:  Phyllosilicates (Sheet Silicates); (Smectite Group)
Particle Size:  0-2 micrometers.  (Packed powder simulates coarse.)
Sample No.:  nontron.1
Owner: JHU
Wavelength Range:  IR
Origin:  Holen Hagen, Germany via the Hunt and Salisbury Collection 
#CMS Ng-1 (purchased from the Clay Mineral Society Repository)
Description: Brown, earthy clay. Less than 2 µm fraction is nontronite, plus a faint 
trace of quartz.  Larger size fraction has abundant quartz.  (Note: Quartz features 
do not show up in spectra of the <2 µm size fraction, either sifted or packed.)



Measurement:  Bidirectional reflectance 
First Column:  X
Second Column:  Y  
X Units:  Wavelength (micrometers)
Y Units:  Reflectance (percent)
First X Value:  25.0442
Last X Value:  2.079
Number of X Values:  2287
Additional Information:  none

25.04420302	16.5878
24.9237955	16.5478
24.80454022	16.6408
24.68642074	16.9677
24.5694209	17.1162
24.45358465	17.0224
24.3387763	17.4433
24.22504094	17.7541
24.11236361	17.708
24.00072962	17.7998
23.89012454	18.0263
23.78053421	18.0856
23.67194472	18.2534
23.56434244	18.3659
23.45771395	18.4975
23.35204611	18.6989
23.24732598	18.8049
23.14354087	18.8764
23.04067832	18.8525
22.93872607	18.851
22.83767211	18.9848
22.7375046	18.9357
22.63821194	18.8002
22.53978272	18.7417
22.44220571	18.7783
22.3454699	18.8408
22.24956446	18.8222
22.15447875	18.7929
22.06020229	18.7963
21.96677306	18.7607
21.87408402	18.728
21.7821739	18.6606
21.69103293	18.5527
21.60065148	18.4582
21.5110201	18.3505
21.42212949	18.1967
21.33397051	18.0556
21.24653416	17.8652
21.15981159	17.6926
21.0737941	17.6286
20.98847313	17.5556
20.90384024	17.5363
20.81988716	17.6743
20.73660571	17.9907
20.65398787	18.4116
20.57202575	18.8552
20.49071156	19.3588
20.41003766	19.8879
20.3299965	20.2617
20.25058069	20.5549
20.1717829	20.7324
20.09359597	20.8056
20.01601281	20.7995
19.93906621	20.8159
19.8626695	20.7487
19.78685599	20.6069
19.71161901	20.4418
19.63695203	20.3757
19.56284859	20.3571
19.48930232	20.3476
19.41630698	20.3701
19.34385639	20.489
19.27194448	20.5217
19.20056526	20.4873
19.12971284	20.5844
19.05938141	20.603
18.98956523	20.4848
18.92025868	20.4587
18.85145618	20.4345
18.78315226	20.2812
18.71534153	20.1992
18.64801865	20.1782
18.58117838	20.0881
18.51481556	19.9462
18.44892507	19.854
18.38350191	19.705
18.31854111	19.374
18.25407111	19.0188
18.19002023	18.7236
18.12641726	18.2983
18.06325753	17.8066
18.00053642	17.352
17.93824937	16.8679
17.8763919	16.2905
17.81495958	15.7072
17.75394803	15.1482
17.69335296	14.573
17.63317011	13.9939
17.57339529	13.4338
17.51402436	12.9316
17.45505324	12.3855
17.39647791	11.8772
17.3382944	11.4458
17.28049878	11.0276
17.2230872	10.6679
17.16605584	10.344
17.10940093	10.0493
17.05311876	9.8296
16.99720566	9.6045
16.94165801	9.4011
16.88647225	9.2693
16.83167317	9.0732
16.77720046	8.8198
16.72307919	8.6177
16.66930597	8.4707
16.61587747	8.2981
16.56279037	8.1592
16.51004141	8.0679
16.45762737	7.9665
16.40554507	7.8591
16.35379138	7.8127
16.30236319	7.7397
16.25125744	7.6362
16.20047111	7.6028
16.15000121	7.6018
16.0998448	7.5803
16.04999896	7.5376
16.00048641	7.5549
15.95125297	7.6035
15.90232158	7.6123
15.85368947	7.6301
15.80535391	7.6963
15.75731218	7.7366
15.70956162	7.7583
15.6620996	7.8266
15.61492349	7.8904
15.56803074	7.9258
15.52141878	7.9504
15.47508511	8.0088
15.42902725	8.0691
15.38324273	8.1047
15.33772913	8.1638
15.29248405	8.2439
15.24750513	8.2868
15.20279002	8.3103
15.1583364	8.3869
15.114142	8.4463
15.07020455	8.4861
15.02652181	8.5185
14.98309158	8.5708
14.93991168	8.6235
14.89700213	8.647
14.85431629	8.6596
14.81187438	8.6611
14.76967431	8.6452
14.72771402	8.6067
14.68599147	8.5559
14.64450465	8.5273
14.60325156	8.4746
14.56223023	8.4011
14.52143873	8.3811
14.48087511	8.372
14.44053748	8.3547
14.40042395	8.3386
14.36053266	8.342
14.32086177	8.3323
14.28140946	8.302
14.24217393	8.3157
14.20315338	8.3598
14.16434607	8.3669
14.12575025	8.3723
14.0873642	8.4197
14.0491862	8.458
14.01121458	8.4692
13.97344765	8.4824
13.93590321	8.5283
13.89854065	8.5647
13.8613779	8.5993
13.82441336	8.6565
13.78764544	8.6909
13.75107258	8.7097
13.71469324	8.7434
13.67850587	8.79
13.64250897	8.812
13.60670103	8.8252
13.57108057	8.8518
13.53564612	8.8845
13.50039624	8.9028
13.46532947	8.9472
13.4304444	8.9951
13.39573962	9.0136
13.36121373	9.0295
13.32686536	9.039
13.29269314	9.0547
13.25869572	9.0857
13.22487175	9.1526
13.19121992	9.2156
13.15773892	9.2116
13.12442745	9.2126
13.09130135	9.2419
13.05832501	9.2732
13.02551438	9.3337
12.99286821	9.3994
12.96038529	9.448
12.92806437	9.4778
12.89590426	9.5285
12.86390376	9.5735
12.83206168	9.5627
12.80037684	9.5471
12.7688481	9.5547
12.73747429	9.5805
12.70625427	9.6111
12.67518693	9.6421
12.64427113	9.6538
12.61350579	9.6638
12.58290562	9.6748
12.55243781	9.6863
12.52211719	9.719
12.4919427	9.7453
12.46191328	9.7671
12.43202789	9.8017
12.40228549	9.8498
12.37268507	9.9035
12.34322561	9.9387
12.31390609	9.9695
12.28472554	10.0002
12.25568296	9.9995
12.22677738	9.9695
12.19800782	9.9489
12.16937334	9.9104
12.14087298	9.82
12.1125058	9.7558
12.08427087	9.7456
12.05616727	9.7346
12.02819409	9.7324
12.00035041	9.7719
11.97263534	9.8257
11.945048	9.8889
11.9175875	9.9477
11.8902671	10.0114
11.86305761	10.0381
11.83597236	10.0447
11.80901051	10.0466
11.78217122	10.021
11.75545365	9.9963
11.72885698	9.9988
11.70238038	10.0136
11.67602305	10.0327
11.64978419	10.0754
11.62366299	10.1238
11.59765866	10.1472
11.57177043	10.1528
11.54599752	10.1855
11.52033916	10.2002
11.49479458	10.2121
11.46936304	10.2038
11.44404378	10.1819
11.41883606	10.1863
11.39373914	10.1745
11.3687523	10.1687
11.34387482	10.1672
11.31910597	10.1943
11.29444505	10.2507
11.26990406	10.2978
11.24545684	10.3572
11.22111545	10.4258
11.19687921	10.4807
11.17274743	10.56
11.14871946	10.6364
11.12479461	10.6718
11.10097222	10.7365
11.07725165	10.8237
11.05363222	10.8769
11.03011331	10.9143
11.00669427	10.9958
10.98337447	11.0871
10.96015327	11.1155
10.93703005	11.1755
10.9140042	11.2636
10.89107509	11.3098
10.86824213	11.3467
10.8455047	11.4004
10.82286221	11.4629
10.80031407	11.5078
10.77785969	11.563
10.75549848	11.6237
10.73322986	11.6799
10.71106474	11.7375
10.68897956	11.7978
10.66698525	11.8528
10.64508128	11.9074
10.62326708	11.9541
10.6015421	12.0188
10.5799058	12.0776
10.55835763	12.1389
10.53689705	12.2146
10.51552354	12.2754
10.49423657	12.3237
10.4730356	12.3906
10.45192012	12.4763
10.43088962	12.5439
10.40994358	12.6064
10.38908149	12.666
10.36830285	12.7055
10.34760717	12.7702
10.32699394	12.8493
10.30646267	12.9065
10.28601287	12.9773
10.26564407	13.0559
10.24535578	13.1157
10.22514752	13.1789
10.20502924	13.259
10.1849796	13.3423
10.16500858	13.4196
10.14511574	13.5127
10.12530059	13.6045
10.10556271	13.6787
10.08590162	13.7805
10.0663169	13.9055
10.04680808	14.0002
10.02737473	14.0937
10.00801642	14.2505
9.98873271	14.3772
9.969523168	14.4858
9.950387369	14.6335
9.931324888	14.7756
9.912335307	14.896
9.893427994	15.0383
9.874582922	15.2038
9.855809507	15.3464
9.83710734	15.4751
9.818476015	15.6372
9.799915133	15.7985
9.781424293	15.9428
9.7630031	16.1066
9.744651161	16.2578
9.726368087	16.3996
9.70815349	16.5598
9.690006986	16.7233
9.671928196	16.885
9.653916739	17.0197
9.635972241	17.1413
9.618094328	17.2495
9.600282632	17.3383
9.582536785	17.4248
9.564856422	17.4926
9.547241181	17.5371
9.529690704	17.5913
9.512204634	17.6611
9.494782617	17.7119
9.477424301	17.7421
9.460138288	17.7844
9.4429063	17.8076
9.425736975	17.7917
9.408629972	17.7727
9.391584952	17.7399
9.374601579	17.6677
9.35767952	17.6013
9.340818443	17.5449
9.324018018	17.4372
9.307277919	17.31
9.290597822	17.2136
9.273977405	17.1047
9.257416348	16.948
9.240914333	16.7841
9.224471046	16.6403
9.208086173	16.4741
9.191759404	16.3183
9.17549043	16.1943
9.159278945	16.0356
9.143124645	15.8779
9.127027227	15.7536
9.110986392	15.6113
9.095001842	15.4802
9.079073281	15.3693
9.06320863	15.2507
9.04739114	15.1418
9.031628764	15.0544
9.015921215	14.9965
9.000268208	14.9272
8.984669459	14.8645
8.969124685	14.8288
8.953633608	14.7912
8.93819595	14.7644
8.922811435	14.7639
8.907479789	14.75
8.89220074	14.728
8.876974017	14.7175
8.861799353	14.7111
8.846676481	14.7087
8.831605135	14.687
8.816585054	14.6738
8.801615977	14.6391
8.786697643	14.5556
8.771829795	14.4538
8.757012178	14.3237
8.742244536	14.144
8.727526619	13.934
8.712858175	13.6858
8.69824652	13.3869
8.683676252	13.0544
8.669154714	12.6933
8.654681663	12.2758
8.640256858	11.811
8.625880055	11.3462
8.611551018	10.894
8.597269507	10.4511
8.583035287	10.0129
8.568848124	9.5786
8.554707784	9.1272
8.540614036	8.6521
8.52656665	8.176
8.512565398	7.6855
8.498610052	7.1875
8.484700388	6.7185
8.470836182	6.26
8.45701721	5.8032
8.443243252	5.3777
8.429514089	4.9741
8.415829502	4.5889
8.402189274	4.2353
8.388593191	3.9241
8.375041038	3.656
8.361539594	3.4285
8.348074642	3.2507
8.334652987	3.1072
8.32127442	2.9912
8.307938734	2.9219
8.294645723	2.8867
8.281395183	2.8606
8.268186911	2.8386
8.255020704	2.8367
8.241896361	2.8469
8.228813685	2.8679
8.215772476	2.8904
8.202772537	2.916
8.189813674	2.9448
8.176895691	2.978
8.164018395	3.022
8.151188239	3.0654
8.138391724	3.1111
8.125635323	3.1711
8.11291885	3.2339
8.100242116	3.2954
8.087604937	3.3618
8.075007126	3.4233
8.062448501	3.48
8.049928879	3.5498
8.037448078	3.6218
8.025005918	3.6865
8.012602221	3.748
8.000236807	3.8227
7.9879095	3.8889
7.975620124	3.9563
7.963368505	4.0271
7.951154468	4.0945
7.938977841	4.1558
7.926838452	4.2224
7.914736131	4.2922
7.902670708	4.3599
7.890642014	4.4309
7.878649883	4.4956
7.866694148	4.56
7.854780812	4.6289
7.842897355	4.6882
7.831049799	4.751
7.819237984	4.8154
7.807461747	4.8828
7.795720929	4.9514
7.784015369	5.0083
7.772344909	5.0632
7.760709391	5.1225
7.749108659	5.1819
7.737542556	5.2407
7.726010929	5.2993
7.714513623	5.3476
7.703050485	5.3926
7.691621363	5.4438
7.680226106	5.4931
7.668864563	5.5281
7.657536586	5.5659
7.646242025	5.6062
7.634980733	5.6455
7.623752563	5.6843
7.61255737	5.7224
7.601395008	5.76
7.590265333	5.7873
7.579173946	5.8169
7.568109199	5.8464
7.557076711	5.8743
7.546076342	5.9109
7.535107952	5.949
7.524171401	5.9729
7.51326655	6.0039
7.502393263	6.0359
7.491551403	6.0603
7.480740833	6.0837
7.469961418	6.1052
7.459213023	6.1338
7.448495516	6.1684
7.437808762	6.1958
7.42715263	6.2163
7.416526989	6.2261
7.405931707	6.248
7.395366655	6.282
7.384831703	6.2993
7.374326724	6.3127
7.363851589	6.3379
7.353406171	6.3576
7.342990345	6.3738
7.332603984	6.3935
7.322252325	6.4145
7.311924506	6.4294
7.30162578	6.4463
7.291356025	6.4658
7.281115117	6.4775
7.270902937	6.488
7.260719363	6.5122
7.250564275	6.5283
7.240437554	6.5476
7.230339081	6.5674
7.220268738	6.5871
7.210226408	6.604
7.200211974	6.6243
7.19022532	6.6465
7.18026633	6.6579
7.17033489	6.6755
7.160436013	6.6929
7.150559317	6.7053
7.140709829	6.7236
7.130887439	6.7414
7.121092034	6.7493
7.111323503	6.7629
7.101581735	6.7815
7.091866622	6.792
7.082178053	6.7993
7.07251592	6.8103
7.062880115	6.8252
7.053270531	6.8252
7.04368706	6.8288
7.034129597	6.852
7.024598035	6.8718
7.01509227	6.8796
7.005612196	6.8852
6.99615771	6.8965
6.986728709	6.9109
6.977325089	6.9184
6.967946748	6.9158
6.958593585	6.9219
6.949265497	6.9465
6.939962385	6.9555
6.930688952	6.9712
6.921435478	6.9795
6.912206681	6.9802
6.903002461	6.9973
6.893822721	7.0222
6.884667364	7.0256
6.875536292	7.0278
6.866429409	7.0129
6.857346618	7.0261
6.848287825	7.0696
6.839252935	7.0923
6.830241852	7.0871
6.821254483	7.0928
6.812290735	7.1103
6.803350514	7.1108
6.794433728	7.0932
6.785540285	7.1003
6.776670093	7.1262
6.767823062	7.1338
6.7589991	7.1438
6.750198118	7.1667
6.741420026	7.1824
6.732664735	7.1867
6.723932156	7.2051
6.715226709	7.2163
6.706539278	7.22
6.697874296	7.2388
6.689231675	7.2507
6.680611329	7.2434
6.672013173	7.2588
6.663437121	7.2856
6.654883087	7.2925
6.646350987	7.2639
6.637840737	7.2461
6.629352253	7.2771
6.620885451	7.3037
6.612440248	7.3144
6.604016563	7.3176
6.595614312	7.3078
6.587233415	7.3113
6.578873789	7.2995
6.570535354	7.2871
6.56221803	7.3076
6.553921736	7.3191
6.545646392	7.321
6.537391921	7.3247
6.529158241	7.3254
6.520945276	7.3108
6.512757189	7.3157
6.504585407	7.3076
6.496434107	7.2739
6.488303211	7.2693
6.480192643	7.2861
6.472102327	7.2954
6.464032186	7.2969
6.455982145	7.2927
6.44795213	7.2908
6.439942066	7.2793
6.431951879	7.2514
6.423981494	7.2256
6.416030838	7.178
6.408099838	7.1772
6.400188422	7.2063
6.392296516	7.2031
6.384424048	7.1936
6.376570948	7.1596
6.368737143	7.1238
6.360922563	7.1186
6.353127136	7.0859
6.345350793	7.0244
6.337593464	7.0117
6.329855078	7
6.322139564	6.9602
6.314438848	6.9321
6.30675687	6.9004
6.29909356	6.8564
6.291448851	6.8113
6.283822676	6.7639
6.276214965	6.7029
6.268625654	6.6499
6.261054675	6.6055
6.253501961	6.5615
6.245967447	6.5149
6.238451067	6.4809
6.230952756	6.4446
6.223472449	6.4075
6.21601008	6.3745
6.208565585	6.3506
6.201142747	6.3227
6.1937338	6.2937
6.186342535	6.2615
6.178968891	6.2471
6.171612803	6.237
6.164274209	6.2187
6.156953047	6.1987
6.149649255	6.1843
6.14236277	6.1697
6.135093533	6.1562
6.12784148	6.1504
6.120606552	6.1279
6.113388688	6.1094
6.106187828	6.1274
6.099003911	6.1365
6.091836878	6.1411
6.084686669	6.1357
6.077553226	6.1152
6.070436489	6.1308
6.063336399	6.1567
6.056252899	6.1277
6.049185931	6.0974
6.042135436	6.1455
6.035101357	6.1853
6.02808727	6.1894
6.021085843	6.1992
6.01410066	6.2077
6.007131667	6.2253
6.000178805	6.2478
5.99324202	6.2629
5.986321256	6.2805
5.979416457	6.3074
5.972527568	6.3384
5.965654534	6.3769
5.9587973	6.4211
5.951955813	6.4643
5.945130017	6.4929
5.938319859	6.5044
5.931525286	6.5632
5.924746243	6.6365
5.917982678	6.6833
5.911234538	6.7344
5.904501769	6.7732
5.89778432	6.7866
5.891082139	6.8349
5.884395172	6.8733
5.87772337	6.917
5.871066679	6.99
5.864428488	7.029
5.85780186	7.074
5.851190191	7.1184
5.84459343	7.1594
5.838011527	7.1892
5.831444431	7.2082
5.824892094	7.2121
5.818354465	7.2549
5.811831494	7.32
5.805323133	7.3591
5.798829332	7.3996
5.792350043	7.4492
5.785885217	7.4804
5.779434806	7.5139
5.772998761	7.5393
5.766577035	7.5617
5.760169579	7.6221
5.753776347	7.6797
5.747397291	7.7097
5.741032364	7.7409
5.734681519	7.7722
5.728344709	7.7998
5.722021888	7.8181
5.715713009	7.8296
5.709421287	7.842
5.703140149	7.863
5.696872816	7.875
5.690619242	7.8865
5.684379382	7.9009
5.678153192	7.9035
5.671940626	7.917
5.66574164	7.9365
5.659556189	7.9297
5.653384229	7.9333
5.647225716	7.935
5.641080605	7.9238
5.634948854	7.9411
5.628830419	7.9536
5.622725256	7.9573
5.616633323	7.9533
5.610557723	7.9553
5.604492113	7.9568
5.598439603	7.9546
5.592400152	7.9585
5.586373717	7.9536
5.580360257	7.9375
5.574359729	7.9365
5.568372092	7.9531
5.562397304	7.9563
5.556435324	7.9463
5.550486112	7.9441
5.544549625	7.9548
5.538625823	7.9536
5.532714665	7.9468
5.526816112	7.9524
5.520930122	7.9536
5.515056656	7.9533
5.509195674	7.9624
5.503347136	7.9602
5.497511002	7.9678
5.491687233	7.9802
5.48587579	7.9883
5.480076633	7.9868
5.474289725	7.9863
5.468518015	7.9892
5.462755479	7.9968
5.457005076	8.0151
5.451266765	8.0295
5.445540511	8.0329
5.439826274	8.0425
5.434124016	8.0639
5.428433701	8.0657
5.422755291	8.0598
5.417088748	8.0776
5.411434035	8.0986
5.405791116	8.1118
5.400159953	8.1233
5.394540509	8.1333
5.388932749	8.1369
5.383336635	8.1452
5.377752132	8.1494
5.372179203	8.1636
5.366617813	8.1765
5.361067925	8.1904
5.355529504	8.2024
5.350002515	8.2065
5.344486921	8.23
5.338982689	8.2566
5.333492627	8.2702
5.328011006	8.28
5.32254064	8.2908
5.317081497	8.3061
5.31163354	8.3166
5.306196736	8.3303
5.30077105	8.3432
5.295356449	8.344
5.289952898	8.353
5.284560364	8.3782
5.279178813	8.3943
5.273808212	8.4089
5.268448526	8.4209
5.263099724	8.4324
5.257761771	8.4385
5.252434635	8.4475
5.247118283	8.4619
5.241812682	8.4697
5.236517799	8.4739
5.231233603	8.4868
5.225960061	8.5027
5.220697141	8.511
5.21544481	8.5122
5.210203036	8.5163
5.204974498	8.5324
5.19975374	8.5434
5.194543444	8.5552
5.189343579	8.5605
5.184154115	8.571
5.178975019	8.5849
5.173806261	8.5935
5.168647809	8.5964
5.163499634	8.6125
5.158361704	8.6284
5.153233989	8.6301
5.148116459	8.6379
5.143009082	8.6599
5.137911829	8.6775
5.13282467	8.6931
5.127747575	8.7163
5.122680514	8.7292
5.117623458	8.738
5.112576376	8.758
5.107539239	8.7766
5.102512018	8.7893
5.097494683	8.8122
5.092487206	8.8342
5.087489558	8.8449
5.082504292	8.862
5.077526209	8.8823
5.072557868	8.9004
5.06759924	8.9184
5.062650297	8.9468
5.057711011	8.9648
5.052781354	8.9741
5.047861297	8.9961
5.042950812	9.0217
5.038049872	9.0383
5.033158448	9.0534
5.028276513	9.0796
5.023404039	9.0962
5.018541	9.1103
5.013687367	9.1372
5.008843113	9.1577
5.004010715	9.166
4.999185133	9.1799
4.994368849	9.2048
4.989561837	9.2185
4.984764069	9.2356
4.979975518	9.2571
4.97519616	9.2724
4.970425966	9.289
4.96566491	9.3117
4.960912967	9.3291
4.95617011	9.3337
4.951436313	9.3545
4.94671155	9.3865
4.941995795	9.4048
4.937289023	9.4145
4.932591209	9.4338
4.927902325	9.4538
4.923222347	9.4616
4.918551251	9.477
4.913889009	9.5031
4.909235598	9.519
4.904590991	9.532
4.899955165	9.5498
4.895328095	9.5639
4.890712146	9.5813
4.886102507	9.6037
4.88150155	9.6213
4.876909249	9.6384
4.87232558	9.6555
4.86775052	9.6714
4.863184043	9.6836
4.858626126	9.7063
4.854076745	9.7292
4.849535875	9.7422
4.845003493	9.7575
4.840479575	9.771
4.835964098	9.7805
4.831457037	9.7959
4.826958369	9.8174
4.822468072	9.8388
4.81798612	9.8545
4.813512492	9.8701
4.809047164	9.8784
4.804590113	9.8933
4.800141316	9.9148
4.79570075	9.9297
4.791268392	9.935
4.78684422	9.9504
4.782430498	9.9702
4.778022625	9.98
4.773622869	9.9909
4.769231209	10.0073
4.764847623	10.0224
4.760472086	10.0271
4.756104579	10.0327
4.751745078	10.0454
4.747393562	10.0559
4.743050009	10.0654
4.738714396	10.0718
4.734386703	10.0786
4.730066907	10.0805
4.725754987	10.0945
4.721450921	10.1106
4.717154688	10.1191
4.712866266	10.134
4.708585635	10.1474
4.704312773	10.1443
4.700047658	10.1421
4.695790271	10.1548
4.691540589	10.1697
4.687298593	10.1731
4.68306426	10.1811
4.67883976	10.1933
4.67462069	10.1885
4.670409221	10.1904
4.666205334	10.2114
4.662009009	10.2195
4.657820224	10.2204
4.65363896	10.2322
4.649465195	10.239
4.645298911	10.2387
4.641140087	10.2507
4.636988702	10.2685
4.632844738	10.2649
4.628708174	10.2583
4.62457899	10.2715
4.620457167	10.2837
4.616342684	10.2829
4.612235523	10.292
4.608135664	10.303
4.604043086	10.3051
4.599957772	10.303
4.595879702	10.3122
4.591808856	10.3227
4.587745215	10.3261
4.58368876	10.3325
4.57964157	10.3349
4.575599426	10.3359
4.571564412	10.3405
4.567536508	10.3471
4.563515696	10.3525
4.559501956	10.3574
4.555495271	10.3579
4.551495621	10.355
4.547502989	10.3591
4.543517355	10.3642
4.539538701	10.3703
4.535567009	10.3723
4.531602261	10.383
4.527644439	10.3864
4.523693523	10.3816
4.519749497	10.3867
4.515814382	10.3928
4.511884077	10.3901
4.507960608	10.393
4.504043956	10.4092
4.500134104	10.4145
4.496231034	10.4135
4.492334729	10.4231
4.488445171	10.4326
4.484562343	10.4363
4.480686226	10.4399
4.476816804	10.4487
4.47295406	10.4499
4.469097975	10.4553
4.465248534	10.4651
4.461405718	10.4655
4.45756951	10.4673
4.453739894	10.4775
4.449916853	10.4817
4.44610037	10.4836
4.442290427	10.4988
4.438487009	10.5127
4.434690097	10.5119
4.430899676	10.5232
4.42711573	10.5354
4.423340197	10.5342
4.419569145	10.5373
4.415804518	10.5539
4.412046298	10.572
4.408294471	10.5735
4.404549018	10.5747
4.400809925	10.5813
4.397077175	10.5896
4.393350752	10.5925
4.389630639	10.5976
4.385916821	10.6079
4.382209282	10.6189
4.378508006	10.6284
4.374812977	10.6384
4.371124179	10.6382
4.367441596	10.6389
4.363765214	10.6506
4.360095015	10.6645
4.356430985	10.685
4.352773108	10.6931
4.349121369	10.6897
4.345475751	10.7038
4.341836241	10.7204
4.338202821	10.7307
4.334577357	10.7365
4.330956072	10.7451
4.327340832	10.7549
4.323731623	10.7627
4.320128429	10.7732
4.316531235	10.7817
4.312940028	10.7903
4.30935479	10.801
4.305775509	10.8069
4.302202168	10.8117
4.298634754	10.8286
4.29507325	10.8376
4.291517644	10.8447
4.287967919	10.855
4.284424062	10.8591
4.280886058	10.863
4.277353892	10.8676
4.27382755	10.8794
4.270307018	10.8918
4.266792281	10.905
4.263283325	10.914
4.259780136	10.9292
4.256282699	10.9446
4.252791	10.9565
4.249306832	10.9612
4.245826565	10.9763
4.242351994	10.9909
4.238883105	11.0009
4.235419885	11.01
4.231962319	11.0254
4.228510393	11.031
4.225064094	11.0398
4.221623408	11.0551
4.218188322	11.0678
4.214758821	11.0796
4.211334892	11.0827
4.207916522	11.0854
4.204503696	11.0993
4.201096402	11.1091
4.197694626	11.1115
4.194300114	11.122
4.190909331	11.1445
4.187524026	11.1589
4.184144186	11.165
4.180769797	11.1696
4.177400846	11.1806
4.174037321	11.1909
4.170679208	11.1989
4.167326493	11.2099
4.163979165	11.2236
4.16063721	11.2275
4.157300615	11.2326
4.153969367	11.2446
4.150643454	11.2466
4.147322862	11.2534
4.144007579	11.2663
4.140697592	11.2842
4.137392888	11.2895
4.134093455	11.2932
4.130799281	11.31
4.127510352	11.3103
4.124226656	11.3132
4.120948181	11.3227
4.117674914	11.3347
4.114408535	11.3447
4.111145645	11.3528
4.107887925	11.3676
4.104635365	11.3779
4.101387951	11.3825
4.098145671	11.3996
4.094908514	11.4094
4.091676466	11.4201
4.088449517	11.4319
4.085227653	11.4301
4.082010864	11.4323
4.078799136	11.4416
4.075592459	11.4463
4.072390819	11.4446
4.069194206	11.4492
4.066002607	11.4631
4.062816011	11.4653
4.059634406	11.4704
4.056457779	11.4753
4.053286121	11.476
4.050119418	11.4865
4.046957659	11.5036
4.043800833	11.5122
4.040648928	11.5175
4.037503563	11.5251
4.034361463	11.5271
4.031224251	11.528
4.028091913	11.5327
4.024964439	11.5278
4.021841819	11.529
4.018724039	11.5371
4.01561109	11.5495
4.012502959	11.5583
4.009399637	11.5527
4.00630111	11.549
4.00320737	11.5566
4.000118404	11.5586
3.997034201	11.5539
3.99395475	11.5517
3.990880041	11.5454
3.987810062	11.5442
3.984744803	11.5478
3.981684252	11.5498
3.9786284	11.5427
3.975577234	11.5432
3.972530744	11.5495
3.96948892	11.5466
3.966451751	11.5359
3.963420797	11.5334
3.960392903	11.5351
3.957369631	11.5356
3.954350972	11.5327
3.951336915	11.5332
3.948327449	11.5337
3.945322564	11.5312
3.942322249	11.5305
3.939326493	11.5232
3.936335288	11.5185
3.933348621	11.5175
3.930366483	11.5083
3.927388864	11.497
3.924415753	11.4929
3.921447139	11.4953
3.918483014	11.4953
3.915523366	11.4883
3.912568186	11.4865
3.909617463	11.4738
3.906671188	11.4592
3.90372935	11.4604
3.900791939	11.4599
3.897858945	11.4453
3.894930359	11.4397
3.892007684	11.4392
3.889087881	11.4338
3.886172454	11.4238
3.883261396	11.4157
3.880354695	11.4011
3.877452343	11.3921
3.874554329	11.3796
3.871660644	11.3701
3.868771278	11.3554
3.865886222	11.3481
3.863005465	11.3469
3.860128998	11.3327
3.857256812	11.3164
3.854388896	11.3088
3.851525243	11.2959
3.848665841	11.2842
3.845812161	11.2812
3.842961232	11.2729
3.840114528	11.2536
3.837272037	11.2409
3.834433752	11.2341
3.831599662	11.2209
3.828769759	11.2016
3.825944033	11.1933
3.823122474	11.1904
3.820305074	11.1789
3.817491824	11.1643
3.814682714	11.1467
3.811877735	11.1257
3.809076878	11.1079
3.806280134	11.0986
3.803487494	11.0876
3.800698949	11.0737
3.797914489	11.0556
3.795134107	11.0359
3.792357792	11.0219
3.789585537	11.0097
3.786817332	10.9983
3.784053167	10.9826
3.781293036	10.9714
3.778538356	10.9614
3.77578626	10.9467
3.773038171	10.925
3.770294079	10.9143
3.767553976	10.8947
3.764817852	10.875
3.7620857	10.8679
3.759357511	10.8535
3.756633275	10.8308
3.753912985	10.82
3.751196632	10.813
3.748484207	10.7939
3.745775701	10.7749
3.743071107	10.7539
3.740370416	10.7319
3.73767362	10.7204
3.734980709	10.7046
3.732291676	10.6855
3.729606512	10.6675
3.726925208	10.6518
3.724247758	10.6289
3.721574151	10.6091
3.718904381	10.5967
3.716238438	10.5757
3.713577694	10.5498
3.71091938	10.5263
3.708264869	10.5051
3.705614154	10.4851
3.702967225	10.4643
3.700324074	10.4448
3.697684695	10.4265
3.695049078	10.4011
3.692417215	10.3823
3.689789099	10.3637
3.687164722	10.3386
3.684544075	10.3139
3.68192715	10.2978
3.67931394	10.2761
3.676704437	10.2551
3.674098633	10.2353
3.67149652	10.2104
3.66889809	10.1799
3.666303336	10.1609
3.663712249	10.1426
3.661124822	10.1228
3.658541047	10.103
3.655960916	10.0818
3.653384422	10.05
3.65081289	10.0251
3.648243644	10.018
3.645678012	10.0039
3.643115986	9.9775
3.640557559	9.9446
3.638002722	9.9218
3.635451469	9.9062
3.632903791	9.8847
3.630359682	9.8567
3.627819133	9.8357
3.625282138	9.8237
3.622748688	9.8047
3.620218777	9.7837
3.617692397	9.7654
3.615169541	9.7444
3.6126502	9.7185
3.610135673	9.6948
3.607623341	9.6877
3.605114504	9.6714
3.602609154	9.6494
3.600107283	9.6333
3.597608885	9.6101
3.595113953	9.5884
3.592622478	9.5735
3.590134454	9.5527
3.587649874	9.5288
3.585168731	9.5075
3.582691017	9.4941
3.580216725	9.4712
3.577745848	9.4392
3.57527838	9.4187
3.572814313	9.4045
3.57035364	9.3918
3.567896354	9.3681
3.565442448	9.3379
3.562991916	9.3215
3.560544749	9.3022
3.558100942	9.281
3.555660487	9.2602
3.553223378	9.2383
3.550790868	9.2177
3.548360427	9.1867
3.545933311	9.1538
3.543509513	9.1289
3.541089027	9.1081
3.538671844	9.084
3.53625796	9.0603
3.533847367	9.0339
3.531440058	9.0078
3.529036026	8.9787
3.526635266	8.9504
3.524237769	8.9233
3.52184353	8.8982
3.519452542	8.8652
3.517064798	8.8384
3.514680292	8.8122
3.512299017	8.7778
3.509920967	8.7424
3.507546135	8.7077
3.505174514	8.6733
3.502806098	8.6401
3.500440881	8.613
3.498078855	8.6116
3.495720015	8.623
3.493365575	8.613
3.491013085	8.5954
3.488663762	8.594
3.486317598	8.5884
3.483974588	8.574
3.481634725	8.5532
3.479298003	8.5373
3.476964415	8.5305
3.474633956	8.5156
3.472306619	8.4931
3.469982397	8.4734
3.467661284	8.4428
3.465343275	8.4148
3.463028363	8.4018
3.460716541	8.3865
3.458407804	8.3613
3.456102146	8.3393
3.453799559	8.3181
3.451500039	8.2903
3.449203579	8.2651
3.446910172	8.2326
3.444619814	8.208
3.442332497	8.1926
3.440048216	8.164
3.437768146	8.1423
3.435489916	8.124
3.433214704	8.0979
3.430942504	8.07
3.428673309	8.0376
3.426407114	8.0083
3.424143913	7.9765
3.421883699	7.948
3.419626467	7.9116
3.417372212	7.8799
3.415120926	7.8579
3.412872605	7.8354
3.410627242	7.8279
3.408384831	7.8264
3.406145367	7.8315
3.403908845	7.8286
3.401675257	7.8135
3.399444599	7.8056
3.397216864	7.7939
3.394992047	7.7856
3.392770143	7.7771
3.390551144	7.7524
3.388335047	7.7307
3.386121844	7.7151
3.383912676	7.7053
3.381705245	7.6897
3.379500692	7.6804
3.377299012	7.6792
3.375100198	7.6677
3.372904246	7.6604
3.370711149	7.6572
3.368520903	7.6418
3.366333501	7.613
3.364148938	7.5901
3.361967208	7.5752
3.359788306	7.5564
3.357612227	7.5346
3.355438965	7.5105
3.353268515	7.4878
3.35110087	7.4592
3.348937148	7.4389
3.346775098	7.4192
3.344615837	7.4013
3.342459362	7.3872
3.340305665	7.3642
3.338154741	7.3437
3.336006587	7.3281
3.333861195	7.3096
3.33171856	7.2868
3.329578678	7.2612
3.327441544	7.2385
3.32530715	7.2102
3.323175494	7.1836
3.321046568	7.1596
3.318920368	7.1494
3.31679689	7.1291
3.314676126	7.1055
3.312558073	7.0891
3.310442725	7.0691
3.308330077	7.0478
3.306220124	7.0373
3.304112861	7.0266
3.302008281	7.0056
3.299906382	6.9858
3.297808244	6.9695
3.295711686	6.9504
3.293617792	6.9255
3.291526557	6.8943
3.289437976	6.8811
3.287352045	6.8679
3.285268756	6.8474
3.283188107	6.8247
3.281110091	6.8042
3.279034705	6.7922
3.276961942	6.7734
3.274891798	6.7478
3.272824267	6.7319
3.270759346	6.7175
3.268697029	6.6958
3.26663731	6.6662
3.264580186	6.6516
3.262525652	6.6374
3.260473701	6.6267
3.25842433	6.6052
3.256377534	6.5859
3.254333308	6.5764
3.252291646	6.5608
3.250252545	6.5454
3.248217054	6.5266
3.246183057	6.5024
3.244151606	6.4934
3.242122696	6.49
3.240096322	6.4619
3.238072479	6.4411
3.236051163	6.4221
3.234032369	6.4067
3.232016093	6.4014
3.230002329	6.3823
3.227991073	6.3662
3.22598232	6.3545
3.223976065	6.3398
3.221972305	6.3169
3.219971033	6.3003
3.217972246	6.289
3.215975939	6.2764
3.213982108	6.2634
3.211990747	6.2541
3.210001852	6.2431
3.208015419	6.2341
3.206031443	6.2258
3.204049919	6.2129
3.202070843	6.1885
3.200095235	6.1719
3.19812104	6.1689
3.196149279	6.1594
3.194179949	6.1411
3.192213043	6.1218
3.190248559	6.1086
3.18828649	6.1106
3.186326834	6.1013
3.184369586	6.0884
3.18241474	6.0688
3.180462293	6.0505
3.17851224	6.0525
3.176564577	6.0491
3.1746193	6.0295
3.172676403	6.0202
3.170735883	6.0249
3.168797736	6.0144
3.166861956	5.9995
3.164928541	5.9914
3.162997484	5.9819
3.161068783	5.9783
3.159142432	5.9704
3.157218427	5.9665
3.155296765	5.956
3.153378435	5.938
3.151461443	5.9275
3.14954678	5.9265
3.147634443	5.9216
3.145724426	5.9011
3.143816726	5.8865
3.141911338	5.8845
3.140008258	5.8865
3.138107483	5.8767
3.136209007	5.8564
3.134312827	5.8491
3.132418938	5.8481
3.130527337	5.8547
3.128638019	5.8472
3.126750981	5.8367
3.124866217	5.8274
3.122984699	5.8174
3.121104471	5.8091
3.119226507	5.812
3.1173508	5.8208
3.115477349	5.8149
3.113606148	5.8071
3.111737193	5.8056
3.10987048	5.789
3.108006006	5.7766
3.106143766	5.7744
3.104283756	5.7749
3.102425973	5.7732
3.100570412	5.7717
3.098717069	5.7702
3.096865941	5.7666
3.095017023	5.7627
3.093170311	5.7519
3.091325802	5.7402
3.089483491	5.737
3.087643375	5.7439
3.085805449	5.7395
3.08396971	5.7375
3.082136155	5.7424
3.080304778	5.7456
3.078476524	5.737
3.076649492	5.7341
3.074824627	5.7256
3.073001926	5.7117
3.071181385	5.7109
3.069363	5.7197
3.067546766	5.7236
3.065732681	5.7307
3.06392074	5.7175
3.06211094	5.7092
3.060303276	5.7143
3.058497745	5.7077
3.056694344	5.7065
3.054893068	5.7185
3.053093914	5.7207
3.051296877	5.719
3.049501955	5.707
3.047709144	5.7036
3.045918439	5.7109
3.044129837	5.7139
3.042343335	5.7053
3.040558928	5.698
3.038776613	5.6982
3.036996386	5.6963
3.035219166	5.6951
3.033443104	5.6902
3.031669119	5.6828
3.029897208	5.6907
3.028127367	5.6772
3.026359592	5.6628
3.02459388	5.6814
3.022830228	5.676
3.021068631	5.6655
3.019309085	5.6609
3.017551589	5.6452
3.015796137	5.6411
3.014042726	5.6365
3.012291354	5.6321
3.010542015	5.6291
3.008794707	5.6262
3.007049426	5.6135
3.005306169	5.5998
3.003564931	5.6152
3.00182571	5.6279
3.000088503	5.6196
2.998353304	5.6135
2.996620112	5.6123
2.994888923	5.6108
2.993160628	5.6062
2.991433432	5.6059
2.989708228	5.6003
2.987985013	5.5889
2.986263784	5.5862
2.984544536	5.5911
2.982827267	5.5925
2.981111973	5.5996
2.97939865	5.592
2.977687296	5.5871
2.975977906	5.5766
2.974270478	5.5564
2.972565009	5.563
2.970861493	5.5669
2.96915993	5.5576
2.967460314	5.5491
2.965763522	5.5564
2.964067792	5.5476
2.962373999	5.5322
2.960682141	5.5369
2.958992215	5.532
2.957304216	5.5173
2.955618142	5.5242
2.95393399	5.5361
2.952251756	5.5356
2.950571437	5.5327
2.94889303	5.5271
2.947216531	5.5246
2.945541937	5.5271
2.943869245	5.5151
2.942198452	5.501
2.940529554	5.4985
2.938862549	5.5058
2.937197432	5.5098
2.935534201	5.5049
2.933872853	5.4895
2.932213384	5.4805
2.930555792	5.4831
2.928900072	5.4993
2.927246222	5.5017
2.925595095	5.4892
2.923944975	5.4822
2.922296715	5.4729
2.920650312	5.4717
2.919005763	5.4746
2.917363066	5.4687
2.915722216	5.4648
2.91408321	5.4678
2.912446047	5.4707
2.910810722	5.4648
2.909177232	5.4685
2.907545575	5.4548
2.905915747	5.4382
2.904287745	5.4453
2.902661566	5.4477
2.901037208	5.446
2.899414666	5.4448
2.897793938	5.4512
2.896175022	5.4443
2.894557913	5.4429
2.892942609	5.4424
2.891329106	5.4255
2.889717403	5.4241
2.888107495	5.4328
2.886500214	5.4277
2.884893888	5.4277
2.883289349	5.426
2.881686594	5.4316
2.880085619	5.4277
2.878486423	5.4248
2.876889001	5.4128
2.875293352	5.4072
2.873699471	5.4236
2.872107357	5.4409
2.870517006	5.4294
2.868928415	5.4187
2.867341582	5.4165
2.865756502	5.4204
2.864173175	5.4202
2.862591596	5.4187
2.861011762	5.4043
2.859433672	5.4062
2.857857321	5.416
2.856282708	5.4123
2.854709829	5.4075
2.853138681	5.3987
2.851569261	5.3865
2.850001568	5.3931
2.848436408	5.3999
2.846872156	5.4001
2.845309621	5.3938
2.8437488	5.3821
2.842189691	5.375
2.840632291	5.3664
2.839076596	5.3598
2.837522604	5.3413
2.835970313	5.3122
2.834419719	5.3008
2.83287082	5.3113
2.831323613	5.3115
2.829778094	5.29
2.828234263	5.2844
2.826692114	5.282
2.825151647	5.2756
2.823612858	5.2602
2.822075744	5.2395
2.820540303	5.2178
2.819006531	5.2178
2.817474427	5.2119
2.815943987	5.1897
2.81441521	5.1804
2.812888091	5.1621
2.811363418	5.1484
2.809839609	5.133
2.80831745	5.1086
2.806796939	5.0869
2.805278075	5.0737
2.803760853	5.0444
2.802245271	5.0215
2.800731327	5.0027
2.799219018	4.9812
2.797708341	4.9634
2.796199294	4.9375
2.794691874	4.9004
2.793186078	4.884
2.791681905	4.8789
2.79017935	4.8559
2.788678412	4.8342
2.787179865	4.8122
2.785682151	4.8064
2.784186046	4.8186
2.782691547	4.8054
2.781198652	4.7893
2.779707358	4.7854
2.778217662	4.781
2.776729562	4.7915
2.775243056	4.7952
2.77375814	4.801
2.772274812	4.7988
2.77079307	4.7825
2.769312911	4.7851
2.767834333	4.791
2.766357333	4.7842
2.764881908	4.7849
2.763408056	4.7766
2.761935774	4.7771
2.760465061	4.7895
2.758995913	4.7766
2.757528328	4.7827
2.756062304	4.7788
2.754597837	4.7585
2.753134926	4.7527
2.751674325	4.77
2.750214517	4.7871
2.748756257	4.7834
2.747299542	4.7844
2.74584437	4.7871
2.74439074	4.7937
2.742938647	4.8125
2.741488091	4.7993
2.740039067	4.7927
2.738591575	4.822
2.737145611	4.8476
2.735701174	4.843
2.73425826	4.8516
2.732816867	4.8804
2.731376994	4.8918
2.729938636	4.8967
2.728501793	4.9407
2.727066462	4.9697
2.72563264	4.9629
2.724200325	4.9927
2.722769514	5.0596
2.721340206	5.0852
2.719912397	5.1028
2.718486086	5.1589
2.717062008	5.2202
2.715638684	5.2908
2.714216851	5.3447
2.712796505	5.4143
2.711377646	5.4834
2.709960269	5.5766
2.708544374	5.6726
2.707129958	5.7654
2.705717018	5.8703
2.704305552	5.9656
2.702895558	6.0461
2.701487034	6.1526
2.700079976	6.2722
2.698674384	6.3628
2.697270255	6.4543
2.695867585	6.5535
2.694466374	6.6516
2.693066619	6.7685
2.691668318	6.8994
2.690271467	7.0224
2.688876066	7.1494
2.687482111	7.2502
2.686089602	7.3398
2.684698534	7.4497
2.683309626	7.5378
2.681921436	7.6291
2.680534681	7.7202
2.679149359	7.7854
2.677765469	7.8584
2.676383008	7.9233
2.675001973	8.0217
2.673622363	8.0937
2.672244175	8.1445
2.670867407	8.2104
2.669492057	8.321
2.668118123	8.4272
2.666745602	8.4931
2.665374493	8.5761
2.664004793	8.6565
2.6626365	8.7302
2.66127032	8.7776
2.659904834	8.8349
2.658540748	8.8799
2.657178061	8.925
2.65581677	8.9656
2.654456873	9.0097
2.653098368	9.0508
2.651741253	9.1101
2.650385525	9.1594
2.649031183	9.1777
2.647678224	9.2119
2.646326647	9.249
2.644976449	9.3008
2.643627628	9.3459
2.642280182	9.3652
2.640934109	9.4079
2.639589407	9.4399
2.638246073	9.4602
2.636904106	9.4951
2.635563503	9.5385
2.634224263	9.5637
2.632886383	9.5781
2.631549862	9.5896
2.630214697	9.6079
2.628881577	9.6618
2.627549117	9.6789
2.626218007	9.6845
2.624888245	9.7419
2.62355983	9.7773
2.622232758	9.7844
2.620907028	9.781
2.619582638	9.8125
2.618259585	9.8249
2.616937869	9.8125
2.615617486	9.8733
2.614298435	9.9089
2.612980713	9.9211
2.61166432	9.9443
2.610349252	9.9582
2.609035507	9.9614
2.607723085	9.9712
2.606411982	9.9656
2.605102197	9.9782
2.603793727	10.0273
2.602486572	10.0656
2.601180728	10.0923
2.599876194	10.1108
2.598572968	10.1274
2.597271722	10.123
2.595971105	10.0837
2.59467179	10.0759
2.593373774	10.1518
2.592077057	10.1863
2.590781636	10.197
2.589487509	10.2173
2.588194675	10.2212
2.58690313	10.2173
2.585612874	10.247
2.584323905	10.249
2.58303622	10.2478
2.581749817	10.2807
2.580464695	10.2939
2.579180852	10.2993
2.577898286	10.3222
2.576616995	10.3091
2.575336976	10.3169
2.574058229	10.3066
2.572780751	10.3301
2.571504541	10.3674
2.570229596	10.3745
2.568955915	10.3825
2.567683495	10.3977
2.566412994	10.394
2.565143091	10.3811
2.563874445	10.3969
2.562607053	10.4172
2.561340913	10.4187
2.560076024	10.4304
2.558812384	10.4392
2.55754999	10.4404
2.556288841	10.4345
2.555028936	10.4438
2.553770272	10.4594
2.552512847	10.4675
2.55125666	10.468
2.550001709	10.4704
2.548747991	10.4746
2.547495506	10.4873
2.546244252	10.5183
2.544994225	10.5073
2.543745426	10.4946
2.542497852	10.5132
2.5412515	10.5254
2.54000637	10.5425
2.53876246	10.5664
2.537519767	10.5735
2.536278934	10.5742
2.535038671	10.5615
2.53379962	10.5366
2.53256178	10.5573
2.531325149	10.5903
2.530089725	10.5847
2.528855506	10.5874
2.52762249	10.6042
2.526390677	10.6181
2.525160064	10.6123
2.523930648	10.5996
2.52270243	10.6123
2.521475406	10.6191
2.520249575	10.6172
2.519024936	10.6186
2.517801486	10.6303
2.516579857	10.6445
2.515358781	10.6352
2.514138889	10.6333
2.512920179	10.6303
2.511702651	10.6416
2.510486301	10.6435
2.50927113	10.6523
2.508057134	10.6592
2.506844312	10.6645
2.505632662	10.6821
2.504422183	10.6823
2.503212874	10.6889
2.502004731	10.696
2.500797754	10.7036
2.499591942	10.7051
2.498387291	10.7319
2.497183801	10.7592
2.49598147	10.7597
2.494780296	10.7632
2.493580278	10.7654
2.492381413	10.7944
2.491183701	10.8159
2.489987139	10.8291
2.488791726	10.8452
2.48759808	10.8894
2.486404959	10.9311
2.485212983	10.9673
2.484022149	11.0029
2.482832455	11.0376
2.4816439	11.0708
2.480456483	11.1074
2.479270202	11.1181
2.478085055	11.1113
2.47690104	11.1328
2.475718156	11.1582
2.474536402	11.1884
2.473355775	11.2226
2.472176274	11.2275
2.470997898	11.2251
2.469820644	11.2212
2.468644512	11.2378
2.467469499	11.2627
2.466295604	11.2551
2.465122826	11.2619
2.463951163	11.2949
2.462780612	11.3232
2.461611174	11.3217
2.460442845	11.3467
2.45927623	11.3833
2.458110116	11.4074
2.456945108	11.4067
2.455781204	11.4121
2.454618401	11.4384
2.4534567	11.4568
2.452296097	11.4756
2.451136592	11.4824
2.449978183	11.4912
2.448820868	11.4756
2.447664646	11.467
2.446509516	11.48
2.445355475	11.4944
2.444202523	11.5122
2.443050657	11.5151
2.441899876	11.5258
2.440750179	11.5351
2.439601564	11.5381
2.43845403	11.5566
2.437307575	11.5688
2.436162197	11.5713
2.435017895	11.5837
2.433874668	11.6059
2.432732513	11.5957
2.431592022	11.5879
2.430452008	11.6201
2.429313063	11.6382
2.428175185	11.6342
2.427038372	11.622
2.425902624	11.6162
2.424767938	11.6098
2.423634312	11.624
2.422501747	11.6228
2.421370239	11.6079
2.420239788	11.5996
2.419110392	11.5883
2.417982049	11.5947
2.416854758	11.582
2.415728518	11.5547
2.414603328	11.5434
2.413479185	11.5351
2.412356088	11.5283
2.411234036	11.5215
2.410113027	11.5317
2.40899306	11.5273
2.407874134	11.5034
2.406756246	11.4873
2.405639396	11.4758
2.40452416	11.477
2.40340938	11.5058
2.402295634	11.4985
2.401182919	11.4863
2.400071234	11.4966
2.398960578	11.5122
2.39785095	11.54
2.396742348	11.5385
2.39563477	11.5551
2.394528216	11.5854
2.393422683	11.605
2.392318171	11.6767
2.391214677	11.7168
2.390112201	11.7368
2.389010742	11.7812
2.387910297	11.832
2.386811435	11.8891
2.385713014	11.9316
2.384615605	11.958
2.383519204	11.9951
2.382423811	12.0381
2.381329425	12.0942
2.380236043	12.1211
2.379143665	12.1704
2.37805229	12.2129
2.376961915	12.2553
2.375872539	12.2968
2.374784162	12.3242
2.373696781	12.3564
2.372610396	12.3672
2.371525004	12.4004
2.370440606	12.4477
2.369357198	12.4699
2.368274781	12.5175
2.367193351	12.541
2.366112909	12.5615
2.365033453	12.5952
2.363954982	12.6054
2.362877493	12.6416
2.361800987	12.6694
2.360726018	12.6836
2.35965147	12.688
2.3585779	12.7129
2.357505307	12.7505
2.356433688	12.7871
2.355363044	12.8354
2.354293372	12.875
2.353224671	12.8842
2.35215694	12.9135
2.351090177	12.9575
2.350024382	12.9724
2.348959552	13.0066
2.347895687	13.0363
2.346832785	13.0461
2.345770845	13.059
2.344709866	13.0866
2.343649846	13.1303
2.342590784	13.1455
2.341532678	13.1482
2.340475528	13.167
2.339419333	13.1977
2.33836409	13.2055
2.337309798	13.1831
2.336256457	13.1989
2.335204611	13.2209
2.334153166	13.2187
2.333102667	13.206
2.332053114	13.2143
2.331004504	13.2173
2.329956838	13.2385
2.328910112	13.2534
2.327864326	13.2583
2.32681948	13.2883
2.325775571	13.2702
2.324732598	13.2653
2.32369056	13.2407
2.322649456	13.2019
2.321609284	13.1975
2.320570043	13.2131
2.319531733	13.1967
2.318494351	13.1779
2.317457897	13.1655
2.316422369	13.1281
2.315387766	13.0822
2.314354087	13.0549
2.31332133	13.0263
2.312289495	12.9785
2.31125858	12.9328
2.310229117	12.885
2.309200038	12.8276
2.308171875	12.7365
2.307144627	12.6653
2.306118293	12.6013
2.305092872	12.5244
2.304068363	12.4611
2.303044763	12.3879
2.302022073	12.2758
2.301000291	12.1853
2.299979415	12.0581
2.298959445	11.9675
2.297940379	11.9038
2.296922216	11.8296
2.295904955	11.7346
2.294888595	11.6633
2.29387366	11.5871
2.292859097	11.5166
2.291845431	11.4594
2.29083266	11.4177
2.289820785	11.374
2.288809803	11.3386
2.287799713	11.3576
2.286790515	11.3808
2.285782206	11.384
2.284774786	11.4021
2.283768254	11.4633
2.282762608	11.5122
2.281757848	11.5639
2.280753972	11.6179
2.279750978	11.6967
2.278748867	11.7966
2.277747636	11.9026
2.276747284	11.9885
2.275747811	12.083
2.274749215	12.196
2.273751494	12.2964
2.272754649	12.415
2.271758677	12.5329
2.270763578	12.6142
2.269769866	12.6816
2.268776508	12.7815
2.267784019	12.8838
2.266792398	12.9804
2.265801644	13.0861
2.264811756	13.1513
2.263822732	13.2339
2.262834571	13.3286
2.261847273	13.3713
2.260860836	13.4091
2.259875259	13.5058
2.258890541	13.5918
2.257906681	13.6333
2.256923678	13.6616
2.25594153	13.6699
2.254960236	13.6733
2.253979796	13.6992
2.253000208	13.7285
2.252021471	13.7563
2.251043584	13.7912
2.250066546	13.778
2.249090355	13.7385
2.248115012	13.7739
2.247140514	13.812
2.246167365	13.8017
2.245194554	13.8012
2.244222586	13.8066
2.243251458	13.7954
2.242281171	13.7964
2.241311723	13.7795
2.240343113	13.7622
2.23937534	13.748
2.238408402	13.7719
2.237442299	13.7866
2.23647703	13.8022
2.235512593	13.792
2.234548988	13.757
2.233586213	13.7343
2.232624267	13.7346
2.231663149	13.7607
2.230702859	13.7744
2.229743394	13.7619
2.228784755	13.7695
2.22782694	13.7841
2.226869947	13.8178
2.225913777	13.8217
2.224958427	13.8159
2.224003896	13.853
2.223050679	13.8911
2.222097785	13.9116
2.221145707	13.9865
2.220194445	14.0688
2.219243997	14.0793
2.218294362	14.063
2.21734554	14.0901
2.21639753	14.1294
2.215450329	14.1516
2.214503938	14.1731
2.213558355	14.2036
2.212613579	14.219
2.211669609	14.2412
2.210726445	14.2685
2.209784084	14.31
2.208842527	14.3391
2.207901771	14.3247
2.206961817	14.3645
2.206022662	14.395
2.205084307	14.3859
2.204146749	14.4094
2.203209989	14.4384
2.202274024	14.4885
2.201338854	14.5019
2.200404963	14.4817
2.199471379	14.5029
2.198538587	14.5256
2.197606587	14.5432
2.196675376	14.5393
2.195744954	14.5669
2.194815319	14.5793
2.193886472	14.5722
2.192958411	14.5927
2.192031134	14.6264
2.191104641	14.5913
2.190178931	14.593
2.189254003	14.6118
2.188329856	14.6167
2.187406488	14.6132
2.1864839	14.6001
2.185562567	14.6284
2.184641533	14.6733
2.183721275	14.6782
2.182801792	14.6606
2.181883083	14.7072
2.180965147	14.7065
2.180047983	14.6984
2.17913159	14.7378
2.178215967	14.8127
2.177301113	14.8088
2.176387028	14.8156
2.175473709	14.8557
2.174561157	14.8974
2.17364937	14.9211
2.172738348	14.915
2.171828089	14.9038
2.170918592	14.9289
2.170009856	14.9619
2.169101881	14.979
2.168194666	14.9907
2.167288209	14.9934
2.166382509	15.0034
2.165477567	15.0361
2.16457338	15.0307
2.163670416	15.0449
2.162767737	15.06
2.161865811	15.0625
2.160964637	15.0764
2.160064214	15.0937
2.159164542	15.1045
2.158265618	15.1301
2.157367442	15.1582
2.156470014	15.1342
2.155573332	15.1333
2.154677395	15.1142
2.153782203	15.1157
2.152887754	15.1328
2.151994048	15.1106
2.151101084	15.1191
2.150208861	15.1621
2.149317377	15.1367
2.148426632	15.102
2.147536625	15.0849
2.146647355	15.1311
2.145758822	15.1733
2.144871024	15.1504
2.14398396	15.1372
2.143097629	15.1743
2.14221249	15.2024
2.141327623	15.1809
2.140443487	15.175
2.139560081	15.1704
2.138677403	15.1816
2.137795454	15.1694
2.136914232	15.1818
2.136033736	15.1965
2.135153965	15.1682
2.134274919	15.1489
2.133396596	15.1464
2.132518995	15.1406
2.131642117	15.1428
2.130765959	15.1508
2.129890521	15.1391
2.129015803	15.1557
2.128141802	15.1604
2.127268519	15.1665
2.126395952	15.1867
2.125524101	15.1692
2.124652964	15.1694
2.123782542	15.1904
2.122912832	15.2212
2.122043834	15.2063
2.121175997	15.1904
2.12030842	15.2375
2.119441553	15.2978
2.118575394	15.2451
2.117709942	15.1945
2.116845198	15.1738
2.115981159	15.1601
2.115117826	15.1972
2.114255197	15.2307
2.113393271	15.2492
2.112532047	15.2597
2.111671525	15.2358
2.110811704	15.2231
2.109952583	15.2483
2.109094161	15.2717
2.108236437	15.2627
2.107379855	15.2212
2.106523524	15.2365
2.105667889	15.2544
2.104812949	15.2666
2.103958703	15.2675
2.103105151	15.2483
2.10225229	15.2187
2.101400121	15.2326
2.100548642	15.2553
2.099697853	15.2473
2.098847754	15.2277
2.097998342	15.2539
2.097149617	15.2812
2.096301579	15.2685
2.095454226	15.2942
2.094607559	15.2834
2.093761575	15.3068
2.092916274	15.302
2.092071655	15.2822
2.091227718	15.3046
2.090384461	15.3254
2.089541885	15.3618
2.088699987	15.3647
2.087858767	15.3359
2.08701866	15.3049
2.086178794	15.2851
2.085339604	15.3361
2.084501088	15.3359
2.083663247	15.3088
2.082826078	15.299
2.081989583	15.2873
2.081153758	15.2766
2.080318605	15.2981
2.079484122	15.3322
