Repository: orfeotoolbox/OTB

The JHU site is arranged in a hierarchial directory structure. At the top level
is the owner (JHU), at the next level is the instrument (becknic and nicolet). The nicolet 
is spectrometer, the becknic indicates the subsequent data are "seamless" spectra coming from 
the beckman and nicolet and covering the combined wavelength range of the two instruments.
The next level is the type (e.g. lunar, manmade, rocks, etc.) and the next level is the 
class (e.g. igneous, metamorphic, sedimentary). Note not all the types have classes. At 
next level is the particle size (again not all classes have several particle size). At the
lowest level are 2 subdirectories (anc and txt).

File: Data/BD-CNES/JHU/nicolet/minerals/Sulfate/txt/anhyd1f.txt
Name: Anhydrite CaSO4
Type:  Mineral 
Class:  Sulfates
Subclass:  
Particle Size:  Fine (less than 75 Micrometers)
Sample No.:  anhydrite.1
Owner:  JHU
Wavelength Range:  IR
Origin:  Sample from Champo, Isere, France, via the Smithsonian 
(sample no. NMNH 46393).  
Description: The sample was a 3 cm x 3 cm x 4 cm, white, granular 
mass weighing 30 g.  One surface was stained and this material was 
discarded after crushing.  Microscopic examination indicated pure 
anhydrite.


Measurement:  Bidirectional reflectance
First Column:  X
Second Column:  Y  
X Units:  Wavelength (micrometers)
Y Units:  Reflectance (percent)
First X Value:  25.0442
Last X Value:  4.4055
Number of X Values:  971
Additional Information: anhyd1a.txt

25.04420302	1.6260
24.9237955	2.0889
24.80454022	2.2705
24.68642074	2.1650
24.5694209	2.1152
24.45358465	2.0669
24.3387763	2.2935
24.22504094	2.4053
24.11236361	2.5376
24.00072962	2.5586
23.89012454	2.5181
23.78053421	2.5810
23.67194472	2.7432
23.56434244	2.7803
23.45771395	2.8047
23.35204611	2.8711
23.24732598	2.9497
23.14354087	3.1357
23.04067832	3.3765
22.93872607	3.5654
22.83767211	3.6113
22.7375046	3.7141
22.63821194	3.8594
22.53978272	3.9219
22.44220571	3.8955
22.3454699	3.9936
22.24956446	4.1780
22.15447875	4.2031
22.06020229	4.2710
21.96677306	4.4580
21.87408402	4.5273
21.7821739	4.4846
21.69103293	4.6045
21.60065148	4.8010
21.5110201	4.9570
21.42212949	4.9563
21.33397051	4.9993
21.24653416	5.1011
21.15981159	5.2178
21.0737941	5.2883
20.98847313	5.4287
20.90384024	5.5705
20.81988716	5.5791
20.73660571	5.6145
20.65398787	5.7788
20.57202575	5.8794
20.49071156	5.9360
20.41003766	5.9670
20.3299965	6.0630
20.25058069	6.1177
20.1717829	6.0495
20.09359597	6.0527
20.01601281	6.0598
19.93906621	5.9534
19.8626695	5.8223
19.78685599	5.5127
19.71161901	4.9912
19.63695203	4.3413
19.56284859	3.7927
19.48930232	3.8296
19.41630698	4.5781
19.34385639	5.5215
19.27194448	6.2117
19.20056526	6.6640
19.12971284	7.0012
19.05938141	7.2456
18.98956523	7.4140
18.92025868	7.5620
18.85145618	7.7231
18.78315226	7.8086
18.71534153	7.8237
18.64801865	7.8603
18.58117838	7.9546
18.51481556	8.0386
18.44892507	8.1089
18.38350191	8.1377
18.31854111	8.1897
18.25407111	8.2700
18.19002023	8.2695
18.12641726	8.2427
18.06325753	8.2734
18.00053642	8.2451
17.93824937	8.1694
17.8763919	8.1225
17.81495958	8.0437
17.75394803	7.9609
17.69335296	7.8901
17.63317011	7.7529
17.57339529	7.5857
17.51402436	7.4604
17.45505324	7.3281
17.39647791	7.1064
17.3382944	6.9053
17.28049878	6.6877
17.2230872	6.2959
17.16605584	5.7446
17.10940093	5.1431
17.05311876	4.5122
16.99720566	3.8691
16.94165801	3.4375
16.88647225	3.3735
16.83167317	3.4136
16.77720046	3.4392
16.72307919	3.4941
16.66930597	3.5464
16.61587747	3.5337
16.56279037	3.4194
16.51004141	3.2349
16.45762737	3.0471
16.40554507	2.9145
16.35379138	2.8350
16.30236319	2.8310
16.25125744	2.9182
16.20047111	3.0620
16.15000121	3.2490
16.0998448	3.5185
16.04999896	3.9277
16.00048641	4.3227
15.95125297	4.4082
15.90232158	4.3266
15.85368947	4.2798
15.80535391	4.2746
15.75731218	4.2891
15.70956162	4.3884
15.6620996	4.5249
15.61492349	4.6250
15.56803074	4.7104
15.52141878	4.7546
15.47508511	4.7676
15.42902725	4.7764
15.38324273	4.7983
15.33772913	4.7876
15.29248405	4.7317
15.24750513	4.5615
15.20279002	4.2891
15.1583364	3.9875
15.114142	3.6399
15.07020455	3.3159
15.02652181	3.0828
14.98309158	2.9580
14.93991168	2.9409
14.89700213	3.0342
14.85431629	3.1675
14.81187438	3.3127
14.76967431	3.4131
14.72771402	3.5178
14.68599147	3.6313
14.64450465	3.7309
14.60325156	3.8403
14.56223023	4.0674
14.52143873	4.3882
14.48087511	4.7949
14.44053748	5.3198
14.40042395	5.8904
14.36053266	6.2412
14.32086177	6.1355
14.28140946	5.8000
14.24217393	5.4109
14.20315338	5.0293
14.16434607	4.7363
14.12575025	4.5398
14.0873642	4.4272
14.0491862	4.4363
14.01121458	4.5596
13.97344765	4.7253
13.93590321	4.9079
13.89854065	5.0974
13.8613779	5.3147
13.82441336	5.4614
13.78764544	5.5542
13.75107258	5.6560
13.71469324	5.7646
13.67850587	5.9119
13.64250897	6.0517
13.60670103	6.1169
13.57108057	6.1550
13.53564612	6.1477
13.50039624	6.1382
13.46532947	6.1772
13.4304444	6.2168
13.39573962	6.2478
13.36121373	6.3374
13.32686536	6.4624
13.29269314	6.6001
13.25869572	6.7578
13.22487175	6.9590
13.19121992	7.1059
13.15773892	7.2524
13.12442745	7.4375
13.09130135	7.5825
13.05832501	7.6201
13.02551438	7.6177
12.99286821	7.5857
12.96038529	7.5859
12.92806437	7.7261
12.89590426	8.0139
12.86390376	8.3169
12.83206168	8.4668
12.80037684	8.4841
12.7688481	8.4580
12.73747429	8.4595
12.70625427	8.5193
12.67518693	8.7290
12.64427113	8.9985
12.61350579	9.2026
12.58290562	9.3203
12.55243781	9.3298
12.52211719	9.2910
12.4919427	9.2273
12.46191328	9.2214
12.43202789	9.2297
12.40228549	9.2048
12.37268507	9.2021
12.34322561	9.1784
12.31390609	9.1321
12.28472554	9.0832
12.25568296	9.0276
12.22677738	8.9748
12.19800782	8.9048
12.16937334	8.7961
12.14087298	8.6772
12.1125058	8.6076
12.08427087	8.5769
12.05616727	8.5600
12.02819409	8.5639
12.00035041	8.5615
11.97263534	8.4341
11.945048	8.2658
11.9175875	8.1340
11.8902671	8.0036
11.86305761	7.8857
11.83597236	7.9067
11.80901051	7.9975
11.78217122	8.0464
11.75545365	8.0742
11.72885698	8.1511
11.70238038	8.2553
11.67602305	8.3359
11.64978419	8.3855
11.62366299	8.4221
11.59765866	8.4455
11.57177043	8.4521
11.54599752	8.4250
11.52033916	8.3259
11.49479458	8.2114
11.46936304	8.1108
11.44404378	7.9997
11.41883606	7.8640
11.39373914	7.7336
11.3687523	7.6228
11.34387482	7.5002
11.31910597	7.3791
11.29444505	7.2651
11.26990406	7.1689
11.24545684	7.1050
11.22111545	7.0403
11.19687921	6.9946
11.17274743	6.9868
11.14871946	7.0613
11.12479461	7.1714
11.10097222	7.2297
11.07725165	7.2478
11.05363222	7.2344
11.03011331	7.2058
11.00669427	7.1987
10.98337447	7.2334
10.96015327	7.2497
10.93703005	7.2734
10.9140042	7.3391
10.89107509	7.3818
10.86824213	7.4106
10.8455047	7.4497
10.82286221	7.5022
10.80031407	7.5420
10.77785969	7.5793
10.75549848	7.6069
10.73322986	7.6186
10.71106474	7.6067
10.68897956	7.5803
10.66698525	7.5017
10.64508128	7.3882
10.62326708	7.2859
10.6015421	7.2124
10.5799058	7.1255
10.55835763	7.0339
10.53689705	6.9580
10.51552354	6.8826
10.49423657	6.8232
10.4730356	6.7722
10.45192012	6.7029
10.43088962	6.6482
10.40994358	6.6123
10.38908149	6.5493
10.36830285	6.4765
10.34760717	6.4180
10.32699394	6.3489
10.30646267	6.2417
10.28601287	6.1648
10.26564407	6.1133
10.24535578	6.0696
10.22514752	6.0554
10.20502924	6.0710
10.1849796	6.0864
10.16500858	6.0683
10.14511574	6.0168
10.12530059	5.9485
10.10556271	5.8579
10.08590162	5.7478
10.0663169	5.6623
10.04680808	5.5227
10.02737473	5.2759
10.00801642	5.0813
9.98873271	5.1299
9.969523168	5.2226
9.950387369	5.1763
9.931324888	5.0434
9.912335307	4.7815
9.893427994	4.3125
9.874582922	3.6909
9.855809507	3.4311
9.83710734	3.8760
9.818476015	4.4123
9.799915133	4.6350
9.781424293	4.7068
9.7630031	4.7358
9.744651161	4.7195
9.726368087	4.6846
9.70815349	4.6677
9.690006986	4.6450
9.671928196	4.6052
9.653916739	4.5593
9.635972241	4.5054
9.618094328	4.4678
9.600282632	4.4289
9.582536785	4.4106
9.564856422	4.4001
9.547241181	4.3701
9.529690704	4.3364
9.512204634	4.3223
9.494782617	4.3047
9.477424301	4.2793
9.460138288	4.2405
9.4429063	4.1843
9.425736975	4.1184
9.408629972	4.0469
9.391584952	3.9790
9.374601579	3.8884
9.35767952	3.8005
9.340818443	3.7241
9.324018018	3.6160
9.307277919	3.4834
9.290597822	3.3579
9.273977405	3.2622
9.257416348	3.1843
9.240914333	3.0928
9.224471046	2.9880
9.208086173	2.9109
9.191759404	2.8559
9.17549043	2.8149
9.159278945	2.7996
9.143124645	2.8159
9.127027227	2.8950
9.110986392	2.9717
9.095001842	2.9985
9.079073281	3.0205
9.06320863	3.0410
9.04739114	3.0515
9.031628764	3.0703
9.015921215	3.1016
9.000268208	3.1384
8.984669459	3.1709
8.969124685	3.2090
8.953633608	3.2554
8.93819595	3.2886
8.922811435	3.3306
8.907479789	3.3823
8.89220074	3.4407
8.876974017	3.5115
8.861799353	3.5630
8.846676481	3.6106
8.831605135	3.6499
8.816585054	3.6846
8.801615977	3.7280
8.786697643	3.7800
8.771829795	3.8425
8.757012178	3.9197
8.742244536	4.0012
8.727526619	4.1013
8.712858175	4.2292
8.69824652	4.3774
8.683676252	4.4670
8.669154714	4.4917
8.654681663	4.4812
8.640256858	4.4646
8.625880055	4.4599
8.611551018	4.4529
8.597269507	4.4599
8.583035287	4.4895
8.568848124	4.5132
8.554707784	4.5224
8.540614036	4.5471
8.52656665	4.5854
8.512565398	4.6223
8.498610052	4.6604
8.484700388	4.7097
8.470836182	4.7561
8.45701721	4.7934
8.443243252	4.8347
8.429514089	4.8657
8.415829502	4.9065
8.402189274	4.9651
8.388593191	5.0312
8.375041038	5.1274
8.361539594	5.2427
8.348074642	5.3686
8.334652987	5.5242
8.32127442	5.6824
8.307938734	5.8357
8.294645723	5.9726
8.281395183	6.0849
8.268186911	6.2226
8.255020704	6.3518
8.241896361	6.3725
8.228813685	6.2876
8.215772476	6.1997
8.202772537	6.1885
8.189813674	6.2322
8.176895691	6.2961
8.164018395	6.3647
8.151188239	6.4009
8.138391724	6.4365
8.125635323	6.4963
8.11291885	6.5644
8.100242116	6.6277
8.087604937	6.6538
8.075007126	6.5845
8.062448501	6.3974
8.049928879	6.1155
8.037448078	5.7627
8.025005918	5.4079
8.012602221	5.1557
8.000236807	5.0120
7.9879095	4.8828
7.975620124	4.7302
7.963368505	4.5574
7.951154468	4.3523
7.938977841	4.1201
7.926838452	3.8625
7.914736131	3.5552
7.902670708	3.1992
7.890642014	2.8491
7.878649883	2.5183
7.866694148	2.2168
7.854780812	1.9473
7.842897355	1.7012
7.831049799	1.4600
7.819237984	1.2339
7.807461747	1.0437
7.795720929	.8860
7.784015369	.7737
7.772344909	.6909
7.760709391	.6248
7.749108659	.5803
7.737542556	.5498
7.726010929	.5366
7.714513623	.5525
7.703050485	.5854
7.691621363	.6489
7.680226106	.7441
7.668864563	.8589
7.657536586	.9746
7.646242025	1.0935
7.634980733	1.2061
7.623752563	1.2996
7.61255737	1.3806
7.601395008	1.4695
7.590265333	1.5581
7.579173946	1.6545
7.568109199	1.7854
7.557076711	1.9038
7.546076342	2.0154
7.535107952	2.1196
7.524171401	2.2205
7.51326655	2.3169
7.502393263	2.4065
7.491551403	2.5093
7.480740833	2.6167
7.469961418	2.7341
7.459213023	2.8494
7.448495516	2.9517
7.437808762	3.0608
7.42715263	3.1872
7.416526989	3.3047
7.405931707	3.4294
7.395366655	3.5857
7.384831703	3.7351
7.374326724	3.8765
7.363851589	4.0310
7.353406171	4.1843
7.342990345	4.3120
7.332603984	4.4202
7.322252325	4.5466
7.311924506	4.6697
7.30162578	4.7856
7.291356025	4.9255
7.281115117	5.0784
7.270902937	5.2178
7.260719363	5.3574
7.250564275	5.5010
7.240437554	5.6418
7.230339081	5.7878
7.220268738	5.9372
7.210226408	6.0513
7.200211974	6.1387
7.19022532	6.2273
7.18026633	6.3281
7.17033489	6.4297
7.160436013	6.5503
7.150559317	6.6689
7.140709829	6.7849
7.130887439	6.9023
7.121092034	7.0188
7.111323503	7.1186
7.101581735	7.2148
7.091866622	7.3179
7.082178053	7.4040
7.07251592	7.4773
7.062880115	7.5705
7.053270531	7.6677
7.04368706	7.7427
7.034129597	7.8503
7.024598035	7.9844
7.01509227	8.1140
7.005612196	8.2505
6.99615771	8.4245
6.986728709	8.6130
6.977325089	8.7881
6.967946748	8.9499
6.958593585	9.0876
6.949265497	9.2121
6.939962385	9.3127
6.930688952	9.3803
6.921435478	9.3659
6.912206681	9.3686
6.903002461	9.5847
6.893822721	9.8772
6.884667364	10.0827
6.875536292	10.2549
6.866429409	10.4094
6.857346618	10.5693
6.848287825	10.7383
6.839252935	10.8908
6.830241852	10.9936
6.821254483	11.0945
6.812290735	11.2187
6.803350514	11.3069
6.794433728	11.3664
6.785540285	11.4734
6.776670093	11.5935
6.767823062	11.6775
6.7589991	11.7656
6.750198118	11.8596
6.741420026	11.9299
6.732664735	11.9987
6.723932156	12.0881
6.715226709	12.1621
6.706539278	12.2456
6.697874296	12.3647
6.689231675	12.4626
6.680611329	12.5302
6.672013173	12.6418
6.663437121	12.7690
6.654883087	12.8459
6.646350987	12.8796
6.637840737	12.9194
6.629352253	12.9807
6.620885451	12.9892
6.612440248	12.9641
6.604016563	12.8845
6.595614312	12.7397
6.587233415	12.6059
6.578873789	12.4726
6.570535354	12.3003
6.56221803	12.1296
6.553921736	11.9712
6.545646392	11.7841
6.537391921	11.5278
6.529158241	11.2646
6.520945276	11.0302
6.512757189	10.8132
6.504585407	10.5544
6.496434107	10.3066
6.488303211	10.1953
6.480192643	10.1814
6.472102327	10.1863
6.464032186	10.1811
6.455982145	10.1906
6.44795213	10.2944
6.439942066	10.5014
6.431951879	10.7829
6.423981494	11.0842
6.416030838	11.3257
6.408099838	11.5268
6.400188422	11.6955
6.392296516	11.8066
6.384424048	11.8628
6.376570948	11.8904
6.368737143	11.9133
6.360922563	11.9345
6.353127136	11.9118
6.345350793	11.8550
6.337593464	11.8222
6.329855078	11.8020
6.322139564	11.8589
6.314438848	12.0105
6.30675687	12.1316
6.29909356	12.1550
6.291448851	12.1079
6.283822676	11.9966
6.276214965	11.8083
6.268625654	11.5844
6.261054675	11.3303
6.253501961	11.0381
6.245967447	10.7368
6.238451067	10.4243
6.230952756	10.0637
6.223472449	9.6435
6.21601008	9.1599
6.208565585	8.6006
6.201142747	7.9634
6.1937338	7.2817
6.186342535	6.6001
6.178968891	5.9883
6.171612803	5.5544
6.164274209	5.4187
6.156953047	5.6123
6.149649255	5.9548
6.14236277	6.2983
6.135093533	6.6560
6.12784148	7.0744
6.120606552	7.5703
6.113388688	8.1067
6.106187828	8.6404
6.099003911	9.1372
6.091836878	9.5915
6.084686669	9.9770
6.077553226	10.2746
6.070436489	10.5312
6.063336399	10.7519
6.056252899	10.9048
6.049185931	11.0298
6.042135436	11.1811
6.035101357	11.2829
6.02808727	11.3366
6.021085843	11.3811
6.01410066	11.4052
6.007131667	11.4233
6.000178805	11.4375
5.99324202	11.4372
5.986321256	11.4338
5.979416457	11.4250
5.972527568	11.3559
5.965654534	11.2046
5.9587973	10.9795
5.951955813	10.7082
5.945130017	10.4333
5.938319859	10.2158
5.931525286	10.1858
5.924746243	10.3154
5.917982678	10.4919
5.911234538	10.6853
5.904501769	10.9189
5.89778432	11.2224
5.891082139	11.6198
5.884395172	12.0434
5.87772337	12.4597
5.871066679	12.8515
5.864428488	13.1960
5.85780186	13.5017
5.851190191	13.7568
5.84459343	13.9797
5.838011527	14.1394
5.831444431	14.2182
5.824892094	14.2710
5.818354465	14.2973
5.811831494	14.2512
5.805323133	14.1272
5.798829332	13.9807
5.792350043	13.8391
5.785885217	13.7356
5.779434806	13.7517
5.772998761	13.8833
5.766577035	14.0461
5.760169579	14.2277
5.753776347	14.3838
5.747397291	14.4882
5.741032364	14.5593
5.734681519	14.6225
5.728344709	14.6696
5.722021888	14.6938
5.715713009	14.7387
5.709421287	14.7924
5.703140149	14.8613
5.696872816	14.9609
5.690619242	15.0861
5.684379382	15.2185
5.678153192	15.3520
5.671940626	15.5212
5.66574164	15.6980
5.659556189	15.8357
5.653384229	15.9524
5.647225716	16.0358
5.641080605	16.0471
5.634948854	16.0437
5.628830419	16.0405
5.622725256	16.0180
5.616633323	15.9904
5.610557723	15.9724
5.604492113	15.9343
5.598439603	15.8674
5.592400152	15.8039
5.586373717	15.7402
5.580360257	15.6726
5.574359729	15.6574
5.568372092	15.6789
5.562397304	15.6745
5.556435324	15.6706
5.550486112	15.7045
5.544549625	15.7429
5.538625823	15.7561
5.532714665	15.7749
5.526816112	15.8100
5.520930122	15.8381
5.515056656	15.8908
5.509195674	15.9733
5.503347136	16.0332
5.497511002	16.0717
5.491687233	16.1259
5.48587579	16.1765
5.480076633	16.1933
5.474289725	16.2451
5.468518015	16.3154
5.462755479	16.3515
5.457005076	16.4023
5.451266765	16.4826
5.445540511	16.5520
5.439826274	16.6269
5.434124016	16.7253
5.428433701	16.8208
5.422755291	16.8957
5.417088748	17.0053
5.411434035	17.1152
5.405791116	17.1921
5.400159953	17.2688
5.394540509	17.3610
5.388932749	17.4245
5.383336635	17.4687
5.377752132	17.5319
5.372179203	17.5827
5.366617813	17.6081
5.361067925	17.6569
5.355529504	17.7060
5.350002515	17.7102
5.344486921	17.7353
5.338982689	17.7807
5.333492627	17.8042
5.328011006	17.8183
5.32254064	17.8452
5.317081497	17.8713
5.31163354	17.8774
5.306196736	17.8923
5.30077105	17.9196
5.295356449	17.9243
5.289952898	17.9191
5.284560364	17.9428
5.279178813	17.9621
5.273808212	17.9594
5.268448526	17.9816
5.263099724	18.0031
5.257761771	18.0070
5.252434635	18.0222
5.247118283	18.0551
5.241812682	18.0644
5.236517799	18.0722
5.231233603	18.1162
5.225960061	18.1484
5.220697141	18.1706
5.21544481	18.2077
5.210203036	18.2485
5.204974498	18.2573
5.19975374	18.2697
5.194543444	18.3002
5.189343579	18.3034
5.184154115	18.3093
5.178975019	18.3300
5.173806261	18.3337
5.168647809	18.3239
5.163499634	18.3420
5.158361704	18.3544
5.153233989	18.3444
5.148116459	18.3457
5.143009082	18.3544
5.137911829	18.3315
5.13282467	18.3100
5.127747575	18.3090
5.122680514	18.2866
5.117623458	18.2502
5.112576376	18.2390
5.107539239	18.2048
5.102512018	18.1596
5.097494683	18.1362
5.092487206	18.1147
5.087489558	18.0788
5.082504292	18.0427
5.077526209	18.0407
5.072557868	18.0314
5.06759924	18.0043
5.062650297	17.9968
5.057711011	17.9921
5.052781354	17.9785
5.047861297	17.9721
5.042950812	17.9758
5.038049872	17.9543
5.033158448	17.9321
5.028276513	17.9196
5.023404039	17.8894
5.018541	17.8471
5.013687367	17.8247
5.008843113	17.8064
5.004010715	17.7822
4.999185133	17.7824
4.994368849	17.7824
4.989561837	17.7370
4.984764069	17.6872
4.979975518	17.6472
4.97519616	17.6054
4.970425966	17.5678
4.96566491	17.5407
4.960912967	17.5109
4.95617011	17.4450
4.951436313	17.3591
4.94671155	17.2470
4.941995795	17.0549
4.937289023	16.7627
4.932591209	16.3647
4.927902325	15.9648
4.923222347	15.8845
4.918551251	16.2097
4.913889009	16.6342
4.909235598	16.9294
4.904590991	17.0932
4.899955165	17.1648
4.895328095	17.1826
4.890712146	17.1814
4.886102507	17.1862
4.88150155	17.1740
4.876909249	17.1289
4.87232558	17.0988
4.86775052	17.0698
4.863184043	17.0131
4.858626126	16.9658
4.854076745	16.9240
4.849535875	16.8649
4.845003493	16.7959
4.840479575	16.7395
4.835964098	16.6738
4.831457037	16.5866
4.826958369	16.5046
4.822468072	16.4216
4.81798612	16.3259
4.813512492	16.2216
4.809047164	16.1059
4.804590113	15.9660
4.800141316	15.8186
4.79570075	15.6713
4.791268392	15.4831
4.78684422	15.2544
4.782430498	15.0102
4.778022625	14.7456
4.773622869	14.4499
4.769231209	14.1687
4.764847623	13.9050
4.760472086	13.5818
4.756104579	13.2216
4.751745078	12.8613
4.747393562	12.4460
4.743050009	11.9436
4.738714396	11.3347
4.734386703	10.5886
4.730066907	9.7158
4.725754987	8.8066
4.721450921	7.9214
4.717154688	7.0422
4.712866266	6.1780
4.708585635	5.3862
4.704312773	4.6980
4.700047658	4.1733
4.695790271	3.8606
4.691540589	3.7634
4.687298593	3.8262
4.68306426	3.9446
4.67883976	4.0417
4.67462069	4.0823
4.670409221	4.0852
4.666205334	4.1006
4.662009009	4.1833
4.657820224	4.3628
4.65363896	4.6272
4.649465195	4.9326
4.645298911	5.2707
4.641140087	5.6304
4.636988702	5.9592
4.632844738	6.2060
4.628708174	6.3764
4.62457899	6.4934
4.620457167	6.5744
4.616342684	6.6404
4.612235523	6.7283
4.608135664	6.8508
4.604043086	6.9878
4.599957772	7.1631
4.595879702	7.3598
4.591808856	7.5664
4.587745215	7.8213
4.58368876	8.0801
4.57964157	8.2795
4.575599426	8.4028
4.571564412	8.4582
4.567536508	8.4492
4.563515696	8.4026
4.559501956	8.3430
4.555495271	8.2500
4.551495621	8.1411
4.547502989	8.0400
4.543517355	7.9372
4.539538701	7.8347
4.535567009	7.7375
4.531602261	7.6567
4.527644439	7.5783
4.523693523	7.5036
4.519749497	7.4287
4.515814382	7.3408
4.511884077	7.2436
4.507960608	7.1457
4.504043956	7.0505
4.500134104	6.9485
4.496231034	6.8410
4.492334729	6.7202
4.488445171	6.5603
4.484562343	6.3801
4.480686226	6.2251
4.476816804	6.1189
4.47295406	6.0625
4.469097975	6.0605
4.465248534	6.0935
4.461405718	6.1394
4.45756951	6.2036
4.453739894	6.2805
4.449916853	6.3591
4.44610037	6.4558
4.442290427	6.6257
4.438487009	6.8686
4.434690097	7.1345
4.430899676	7.3979
4.42711573	7.6304
4.423340197	7.8313
4.419569145	8.0254
4.415804518	8.2243
4.412046298	8.4053
4.408294471	8.5725
4.404549018	8.7256
4.400809925	8.8428
4.397077175	8.9145
4.393350752	8.9321
4.389630639	8.8872
4.385916821	8.7900
4.382209282	8.6714
4.378508006	8.5747
4.374812977	8.5303
4.371124179	8.5129
4.367441596	8.5010
4.363765214	8.4795
4.360095015	8.4385
4.356430985	8.3906
4.352773108	8.3452
4.349121369	8.3044
4.345475751	8.3105
4.341836241	8.4175
4.338202821	8.6130
4.334577357	8.8337
4.330956072	9.0285
4.327340832	9.1904
4.323731623	9.3178
4.320128429	9.4172
4.316531235	9.4858
4.312940028	9.5371
4.30935479	9.5730
4.305775509	9.6115
4.302202168	9.6340
4.298634754	9.6150
4.29507325	9.5901
4.291517644	9.5859
4.287967919	9.5747
4.284424062	9.5815
4.280886058	9.6303
4.277353892	9.7134
4.27382755	9.8225
4.270307018	9.9604
4.266792281	10.1306
4.263283325	10.3315
4.259780136	10.5652
4.256282699	10.8637
4.252791	11.2231
4.249306832	11.5971
4.245826565	11.9331
4.242351994	12.1989
4.238883105	12.4111
4.235419885	12.5859
4.231962319	12.7309
4.228510393	12.8357
4.225064094	12.9184
4.221623408	12.9726
4.218188322	12.9682
4.214758821	12.9135
4.211334892	12.8364
4.207916522	12.7632
4.204503696	12.7334
4.201096402	12.7500
4.197694626	12.8225
4.194300114	12.9582
4.190909331	13.1027
4.187524026	13.2546
4.184144186	13.4497
4.180769797	13.6950
4.177400846	13.9912
4.174037321	14.3369
4.170679208	14.7402
4.167326493	15.1814
4.163979165	15.5974
4.16063721	15.9536
4.157300615	16.2392
4.153969367	16.4616
4.150643454	16.6162
4.147322862	16.7419
4.144007579	16.8689
4.140697592	16.9899
4.137392888	17.0813
4.134093455	17.1728
4.130799281	17.2605
4.127510352	17.3298
4.124226656	17.4043
4.120948181	17.4797
4.117674914	17.5434
4.114408535	17.6066
4.111145645	17.6765
4.107887925	17.7331
4.104635365	17.7785
4.101387951	17.8447
4.098145671	17.9013
4.094908514	17.9409
4.091676466	17.9951
4.088449517	18.0634
4.085227653	18.1154
4.082010864	18.1530
4.078799136	18.2011
4.075592459	18.2592
4.072390819	18.3134
4.069194206	18.3576
4.066002607	18.3977
4.062816011	18.4345
4.059634406	18.4797
4.056457779	18.5366
4.053286121	18.5666
4.050119418	18.6008
4.046957659	18.6406
4.043800833	18.6633
4.040648928	18.6860
4.037503563	18.7199
4.034361463	18.7578
4.031224251	18.7844
4.028091913	18.8110
4.024964439	18.8425
4.021841819	18.8603
4.018724039	18.8779
4.01561109	18.9147
4.012502959	18.9382
4.009399637	18.9511
4.00630111	18.9665
4.00320737	18.9855
4.000118404	18.9946
3.997034201	19.0092
3.99395475	19.0168
3.990880041	19.0241
3.987810062	19.0319
3.984744803	19.0292
3.981684252	19.0087
3.9786284	18.9826
3.975577234	18.9733
3.972530744	18.9755
3.96948892	18.9721
3.966451751	18.9848
3.963420797	19.0122
3.960392903	19.0310
3.957369631	19.0412
3.954350972	19.0668
3.951336915	19.0803
3.948327449	19.0986
3.945322564	19.1271
3.942322249	19.1452
3.939326493	19.1484
3.936335288	19.1499
3.933348621	19.1530
3.930366483	19.1528
3.927388864	19.1613
3.924415753	19.1882
3.921447139	19.2124
3.918483014	19.2236
3.915523366	19.2529
3.912568186	19.2934
3.909617463	19.3215
3.906671188	19.3579
3.90372935	19.4033
3.900791939	19.4306
3.897858945	19.4594
3.894930359	19.5102
3.892007684	19.5434
3.889087881	19.5561
3.886172454	19.5795
3.883261396	19.6052
3.880354695	19.6279
3.877452343	19.6452
3.874554329	19.6696
3.871660644	19.6945
3.868771278	19.7180
3.865886222	19.7495
3.863005465	19.7705
3.860128998	19.8027
3.857256812	19.8349
3.854388896	19.8596
3.851525243	19.8823
3.848665841	19.9067
3.845812161	19.9323
3.842961232	19.9521
3.840114528	19.9577
3.837272037	19.9560
3.834433752	19.9604
3.831599662	19.9562
3.828769759	19.9526
3.825944033	19.9550
3.823122474	19.9394
3.820305074	19.9230
3.817491824	19.9099
3.814682714	19.8837
3.811877735	19.8476
3.809076878	19.7998
3.806280134	19.7539
3.803487494	19.7097
3.800698949	19.6516
3.797914489	19.6130
3.795134107	19.6059
3.792357792	19.6206
3.789585537	19.6564
3.786817332	19.6972
3.784053167	19.7365
3.781293036	19.7829
3.778538356	19.8303
3.77578626	19.8767
3.773038171	19.9289
3.770294079	19.9855
3.767553976	20.0288
3.764817852	20.0583
3.7620857	20.1035
3.759357511	20.1264
3.756633275	20.1523
3.753912985	20.1877
3.751196632	20.2050
3.748484207	20.2133
3.745775701	20.2377
3.743071107	20.2541
3.740370416	20.2663
3.73767362	20.2749
3.734980709	20.2919
3.732291676	20.3051
3.729606512	20.3124
3.726925208	20.3330
3.724247758	20.3513
3.721574151	20.3532
3.718904381	20.3500
3.716238438	20.3561
3.713577694	20.3500
3.71091938	20.3503
3.708264869	20.3530
3.705614154	20.3317
3.702967225	20.3090
3.700324074	20.2880
3.697684695	20.2631
3.695049078	20.2397
3.692417215	20.2331
3.689789099	20.2270
3.687164722	20.2292
3.684544075	20.2490
3.68192715	20.2670
3.67931394	20.2673
3.676704437	20.2573
3.674098633	20.2673
3.67149652	20.2717
3.66889809	20.2609
3.666303336	20.2602
3.663712249	20.2626
3.661124822	20.2536
3.658541047	20.2331
3.655960916	20.2141
3.653384422	20.2075
3.65081289	20.1855
3.648243644	20.1723
3.645678012	20.1708
3.643115986	20.1713
3.640557559	20.1684
3.638002722	20.1628
3.635451469	20.1638
3.632903791	20.1596
3.630359682	20.1574
3.627819133	20.1621
3.625282138	20.1547
3.622748688	20.1467
3.620218777	20.1520
3.617692397	20.1562
3.615169541	20.1513
3.6126502	20.1445
3.610135673	20.1433
3.607623341	20.1442
3.605114504	20.1603
3.602609154	20.1472
3.600107283	20.1423
3.597608885	20.1411
3.595113953	20.1232
3.592622478	20.1120
3.590134454	20.1059
3.587649874	20.1035
3.585168731	20.0930
3.582691017	20.0839
3.580216725	20.0861
3.577745848	20.0766
3.57527838	20.0576
3.572814313	20.0424
3.57035364	20.0344
3.567896354	20.0148
3.565442448	19.9965
3.562991916	19.9929
3.560544749	19.9812
3.558100942	19.9638
3.555660487	19.9465
3.553223378	19.9287
3.550790868	19.9020
3.548360427	19.8798
3.545933311	19.8676
3.543509513	19.8696
3.541089027	19.8615
3.538671844	19.8330
3.53625796	19.8073
3.533847367	19.7849
3.531440058	19.7668
3.529036026	19.7460
3.526635266	19.7172
3.524237769	19.6860
3.52184353	19.6552
3.519452542	19.6152
3.517064798	19.5773
3.514680292	19.5244
3.512299017	19.4455
3.509920967	19.3681
3.507546135	19.2824
3.505174514	19.1948
3.502806098	19.1394
3.500440881	19.1220
3.498078855	19.1113
3.495720015	19.1110
3.493365575	19.1264
3.491013085	19.1362
3.488663762	19.1333
3.486317598	19.1223
3.483974588	19.1005
3.481634725	19.0761
3.479298003	19.0588
3.476964415	19.0478
3.474633956	19.0356
3.472306619	19.0144
3.469982397	18.9899
3.467661284	18.9829
3.465343275	18.9731
3.463028363	18.9682
3.460716541	18.9519
3.458407804	18.9243
3.456102146	18.9064
3.453799559	18.8891
3.451500039	18.8725
3.449203579	18.8542
3.446910172	18.8393
3.444619814	18.8081
3.442332497	18.7756
3.440048216	18.7595
3.437768146	18.7541
3.435489916	18.7207
3.433214704	18.6679
3.430942504	18.6271
3.428673309	18.5708
3.426407114	18.4931
3.424143913	18.4238
3.421883699	18.3623
3.419626467	18.3049
3.417372212	18.2678
3.415120926	18.2387
3.412872605	18.2480
3.410627242	18.2673
3.408384831	18.2924
3.406145367	18.3198
3.403908845	18.3474
3.401675257	18.3820
3.399444599	18.4147
3.397216864	18.4431
3.394992047	18.4611
3.392770143	18.4775
3.390551144	18.4802
3.388335047	18.4751
3.386121844	18.4707
3.383912676	18.4589
3.381705245	18.4382
3.379500692	18.4211
3.377299012	18.4118
3.375100198	18.3989
3.372904246	18.3984
3.370711149	18.4047
3.368520903	18.3874
3.366333501	18.3901
3.364148938	18.3964
3.361967208	18.4113
3.359788306	18.4245
3.357612227	18.4235
3.355438965	18.4169
3.353268515	18.4167
3.35110087	18.4116
3.348937148	18.4067
3.346775098	18.3979
3.344615837	18.4008
3.342459362	18.3986
3.340305665	18.3845
3.338154741	18.3635
3.336006587	18.3508
3.333861195	18.3415
3.33171856	18.3161
3.329578678	18.2836
3.327441544	18.2575
3.32530715	18.2343
3.323175494	18.1967
3.321046568	18.1657
3.318920368	18.1308
3.31679689	18.0937
3.314676126	18.0766
3.312558073	18.0544
3.310442725	18.0070
3.308330077	17.9714
3.306220124	17.9475
3.304112861	17.9096
3.302008281	17.8691
3.299906382	17.8347
3.297808244	17.8022
3.295711686	17.7722
3.293617792	17.7392
3.291526557	17.7011
3.289437976	17.6645
3.287352045	17.6254
3.285268756	17.5854
3.283188107	17.5441
3.281110091	17.5136
3.279034705	17.4770
3.276961942	17.4394
3.274891798	17.4008
3.272824267	17.3706
3.270759346	17.3276
3.268697029	17.2946
3.26663731	17.2793
3.264580186	17.2397
3.262525652	17.1975
3.260473701	17.1711
3.25842433	17.1450
3.256377534	17.1186
3.254333308	17.0839
3.252291646	17.0488
3.250252545	17.0083
3.248217054	16.9802
3.246183057	16.9370
3.244151606	16.8840
3.242122696	16.8359
3.240096322	16.8002
3.238072479	16.7407
3.236051163	16.6948
3.234032369	16.6511
3.232016093	16.6113
3.230002329	16.5776
3.227991073	16.5293
3.22598232	16.4690
3.223976065	16.4079
3.221972305	16.3603
3.219971033	16.3027
3.217972246	16.2514
3.215975939	16.1994
3.213982108	16.1440
3.211990747	16.0952
3.210001852	16.0341
3.208015419	15.9765
3.206031443	15.9189
3.204049919	15.8479
3.202070843	15.7719
3.200095235	15.7028
3.19812104	15.6328
3.196149279	15.5402
3.194179949	15.4453
3.192213043	15.3532
3.190248559	15.2468
3.18828649	15.1508
3.186326834	15.0737
3.184369586	14.9943
3.18241474	14.9138
3.180462293	14.8689
3.17851224	14.8247
3.176564577	14.7697
3.1746193	14.7172
3.172676403	14.6728
3.170735883	14.6186
3.168797736	14.5537
3.166861956	14.5017
3.164928541	14.4443
3.162997484	14.3857
3.161068783	14.3130
3.159142432	14.2324
3.157218427	14.1645
3.155296765	14.0957
3.153378435	14.0061
3.151461443	13.9304
3.14954678	13.8610
3.147634443	13.7849
3.145724426	13.7099
3.143816726	13.6325
3.141911338	13.5573
3.140008258	13.4812
3.138107483	13.3977
3.136209007	13.3388
3.134312827	13.2881
3.132418938	13.2273
3.130527337	13.1662
3.128638019	13.1079
3.126750981	13.0495
3.124866217	12.9978
3.122984699	12.9550
3.121104471	12.8916
3.119226507	12.8364
3.1173508	12.7827
3.115477349	12.7212
3.113606148	12.6765
3.111737193	12.6240
3.10987048	12.5517
3.108006006	12.4843
3.106143766	12.4106
3.104283756	12.3383
3.102425973	12.2649
3.100570412	12.1721
3.098717069	12.0883
3.096865941	11.9892
3.095017023	11.8752
3.093170311	11.7573
3.091325802	11.6494
3.089483491	11.5405
3.087643375	11.4363
3.085805449	11.3408
3.08396971	11.2605
3.082136155	11.2173
3.080304778	11.2068
3.078476524	11.2146
3.076649492	11.2483
3.074824627	11.2842
3.073001926	11.3149
3.071181385	11.3491
3.069363	11.3642
3.067546766	11.3520
3.065732681	11.3398
3.06392074	11.3303
3.06211094	11.3042
3.060303276	11.2795
3.058497745	11.2549
3.056694344	11.2187
3.054893068	11.1955
3.053093914	11.1679
3.051296877	11.1259
3.049501955	11.0849
3.047709144	11.0537
3.045918439	11.0259
3.044129837	10.9863
3.042343335	10.9375
3.040558928	10.9028
3.038776613	10.8681
3.036996386	10.8215
3.035219166	10.7907
3.033443104	10.7531
3.031669119	10.6919
3.029897208	10.6435
3.028127367	10.5976
3.026359592	10.5522
3.02459388	10.5058
3.022830228	10.4489
3.021068631	10.3999
3.019309085	10.3476
3.017551589	10.2968
3.015796137	10.2605
3.014042726	10.2163
3.012291354	10.1675
3.010542015	10.1198
3.008794707	10.0681
3.007049426	10.0288
3.005306169	9.9968
3.003564931	9.9609
3.00182571	9.9165
3.000088503	9.8716
2.998353304	9.8340
2.996620112	9.7949
2.994888923	9.7617
2.993160628	9.7275
2.991433432	9.6826
2.989708228	9.6377
2.987985013	9.6013
2.986263784	9.5747
2.984544536	9.5395
2.982827267	9.5024
2.981111973	9.4675
2.97939865	9.4189
2.977687296	9.3625
2.975977906	9.3037
2.974270478	9.2270
2.972565009	9.1552
2.970861493	9.0854
2.96915993	9.0053
2.967460314	8.9277
2.965763522	8.8340
2.964067792	8.7397
2.962373999	8.6411
2.960682141	8.5527
2.958992215	8.4453
2.957304216	8.3359
2.955618142	8.2226
2.95393399	8.1108
2.952251756	7.9970
2.950571437	7.8913
2.94889303	7.8047
2.947216531	7.7168
2.945541937	7.6150
2.943869245	7.5371
2.942198452	7.5024
2.940529554	7.4516
2.938862549	7.4111
2.937197432	7.3994
2.935534201	7.3994
2.933872853	7.4155
2.932213384	7.4507
2.930555792	7.5005
2.928900072	7.5537
2.927246222	7.6294
2.925595095	7.7090
2.923944975	7.7969
2.922296715	7.8933
2.920650312	7.9897
2.919005763	8.0932
2.917363066	8.1797
2.915722216	8.2510
2.91408321	8.3354
2.912446047	8.4282
2.910810722	8.4968
2.909177232	8.5532
2.907545575	8.6211
2.905915747	8.6909
2.904287745	8.7524
2.902661566	8.8042
2.901037208	8.8423
2.899414666	8.8745
2.897793938	8.9077
2.896175022	8.9360
2.894557913	8.9834
2.892942609	9.0044
2.891329106	9.0093
2.889717403	9.0219
2.888107495	9.0454
2.886500214	9.0488
2.884893888	9.0288
2.883289349	9.0185
2.881686594	9.0085
2.880085619	8.9907
2.878486423	8.9624
2.876889001	8.9204
2.875293352	8.8769
2.873699471	8.8261
2.872107357	8.7729
2.870517006	8.7236
2.868928415	8.6792
2.867341582	8.6328
2.865756502	8.6069
2.864173175	8.5962
2.862591596	8.5888
2.861011762	8.5801
2.859433672	8.5835
2.857857321	8.6230
2.856282708	8.6723
2.854709829	8.7036
2.853138681	8.7124
2.851569261	8.7119
2.850001568	8.7348
2.848436408	8.7466
2.846872156	8.7278
2.845309621	8.7129
2.8437488	8.7046
2.842189691	8.6611
2.840632291	8.6118
2.839076596	8.5869
2.837522604	8.5674
2.835970313	8.5185
2.834419719	8.4604
2.83287082	8.4096
2.831323613	8.3581
2.829778094	8.3047
2.828234263	8.2602
2.826692114	8.2070
2.825151647	8.1592
2.823612858	8.1245
2.822075744	8.0991
2.820540303	8.1054
2.819006531	8.1045
2.817474427	8.1074
2.815943987	8.1181
2.81441521	8.1538
2.812888091	8.2065
2.811363418	8.2539
2.809839609	8.3193
2.80831745	8.4033
2.806796939	8.4902
2.805278075	8.5908
2.803760853	8.6958
2.802245271	8.8052
2.800731327	8.9155
2.799219018	9.0481
2.797708341	9.1767
2.796199294	9.3078
2.794691874	9.4472
2.793186078	9.5652
2.791681905	9.6885
2.79017935	9.8247
2.788678412	9.9609
2.787179865	10.0735
2.785682151	10.2048
2.784186046	10.3501
2.782691547	10.4597
2.781198652	10.5627
2.779707358	10.6860
2.778217662	10.8217
2.776729562	10.9448
2.775243056	11.0678
2.77375814	11.1914
2.772274812	11.2954
2.77079307	11.4057
2.769312911	11.5334
2.767834333	11.6797
2.766357333	11.8227
2.764881908	11.9673
2.763408056	12.1162
2.761935774	12.2780
2.760465061	12.4485
2.758995913	12.6352
2.757528328	12.8410
2.756062304	13.0102
2.754597837	13.1953
2.753134926	13.3986
2.751674325	13.6052
2.750214517	13.8059
2.748756257	13.9729
2.747299542	14.1489
2.74584437	14.3388
2.74439074	14.5207
2.742938647	14.6960
2.741488091	14.8379
2.740039067	14.9848
2.738591575	15.1628
2.737145611	15.3232
2.735701174	15.4707
2.73425826	15.6054
2.732816867	15.7292
2.731376994	15.8701
2.729938636	16.0158
2.728501793	16.1394
2.727066462	16.2497
2.72563264	16.3606
2.724200325	16.4856
2.722769514	16.6272
2.721340206	16.7314
2.719912397	16.8403
2.718486086	16.9919
2.717062008	17.1052
2.715638684	17.2365
2.714216851	17.3557
2.712796505	17.4565
2.711377646	17.5600
2.709960269	17.6731
2.708544374	17.7866
2.707129958	17.8779
2.705717018	17.9792
2.704305552	18.0925
2.702895558	18.1716
2.701487034	18.2492
2.700079976	18.3388
2.698674384	18.4270
2.697270255	18.5080
2.695867585	18.5664
2.694466374	18.6110
2.693066619	18.6955
2.691668318	18.7756
2.690271467	18.8242
2.688876066	18.8818
2.687482111	18.9301
2.686089602	19.0080
2.684698534	19.0607
2.683309626	19.0949
2.681921436	19.1430
2.680534681	19.1943
2.679149359	19.2258
2.677765469	19.2612
2.676383008	19.2880
2.675001973	19.3378
2.673622363	19.4084
2.672244175	19.4453
2.670867407	19.4272
2.669492057	19.4677
2.668118123	19.5229
2.666745602	19.5266
2.665374493	19.5715
2.664004793	19.6257
2.6626365	19.6752
2.66127032	19.7053
2.659904834	19.7260
2.658540748	19.7641
2.657178061	19.8059
2.65581677	19.8232
2.654456873	19.8559
2.653098368	19.8774
2.651741253	19.8999
2.650385525	19.9260
2.649031183	19.9272
2.647678224	19.9648
2.646326647	19.9936
2.644976449	20.0075
2.643627628	20.0224
2.642280182	20.0239
2.640934109	20.0419
2.639589407	20.0578
2.638246073	20.0800
2.636904106	20.0949
2.635563503	20.1123
2.634224263	20.1249
2.632886383	20.1291
2.631549862	20.1232
2.630214697	20.1203
2.628881577	20.1425
2.627549117	20.1494
2.626218007	20.1567
2.624888245	20.1835
2.62355983	20.2092
2.622232758	20.1955
2.620907028	20.1757
2.619582638	20.1718
2.618259585	20.1757
2.616937869	20.1904
2.615617486	20.2094
2.614298435	20.2277
2.612980713	20.2426
2.61166432	20.2307
2.610349252	20.2033
2.609035507	20.2382
2.607723085	20.2382
2.606411982	20.2299
2.605102197	20.2202
2.603793727	20.2646
2.602486572	20.2763
2.601180728	20.2602
2.599876194	20.2675
2.598572968	20.2744
2.597271722	20.2919
2.595971105	20.2756
2.59467179	20.2558
2.593373774	20.2773
2.592077057	20.2863
2.590781636	20.3088
2.589487509	20.3215
2.588194675	20.3129
2.58690313	20.3144
2.585612874	20.3342
2.584323905	20.3166
2.58303622	20.3027
2.581749817	20.3183
2.580464695	20.3256
2.579180852	20.3398
2.577898286	20.3471
2.576616995	20.3520
2.575336976	20.3518
2.574058229	20.3417
2.572780751	20.3537
2.571504541	20.3696
2.570229596	20.3381
2.568955915	20.3564
2.567683495	20.3759
2.566412994	20.3798
2.565143091	20.3752
2.563874445	20.3654
2.562607053	20.3889
2.561340913	20.3989
2.560076024	20.4055
2.558812384	20.4125
2.55754999	20.4023
2.556288841	20.4218
2.555028936	20.4348
2.553770272	20.4230
2.552512847	20.3964
2.55125666	20.4121
2.550001709	20.4599
2.548747991	20.4531
2.547495506	20.4497
2.546244252	20.4594
2.544994225	20.4602
2.543745426	20.4572
2.542497852	20.4545
2.5412515	20.4570
2.54000637	20.4650
2.53876246	20.4716
2.537519767	20.4594
2.536278934	20.4536
2.535038671	20.4677
2.53379962	20.4699
2.53256178	20.4707
2.531325149	20.4484
2.530089725	20.4565
2.528855506	20.4672
2.52762249	20.4631
2.526390677	20.4462
2.525160064	20.4318
2.523930648	20.4338
2.52270243	20.4472
2.521475406	20.4365
2.520249575	20.4250
2.519024936	20.4055
2.517801486	20.3967
2.516579857	20.3959
2.515358781	20.4150
2.514138889	20.4062
2.512920179	20.4348
2.511702651	20.4394
2.510486301	20.3957
2.50927113	20.3720
2.508057134	20.3693
2.506844312	20.3771
2.505632662	20.3671
2.504422183	20.3613
2.503212874	20.3596
2.502004731	20.3547
2.500797754	20.3654
2.499591942	20.3469
2.498387291	20.3320
2.497183801	20.3264
2.49598147	20.3293
2.494780296	20.3342
2.493580278	20.3215
2.492381413	20.2880
2.491183701	20.2866
2.489987139	20.2717
2.488791726	20.2658
2.48759808	20.2756
2.486404959	20.2951
2.485212983	20.3256
2.484022149	20.3374
2.482832455	20.3166
2.4816439	20.3124
2.480456483	20.3105
2.479270202	20.3039
2.478085055	20.3105
2.47690104	20.3227
2.475718156	20.3322
2.474536402	20.3019
2.473355775	20.2932
2.472176274	20.3027
2.470997898	20.3146
2.469820644	20.3154
2.468644512	20.3266
2.467469499	20.3176
2.466295604	20.3381
2.465122826	20.3332
2.463951163	20.3566
2.462780612	20.3935
2.461611174	20.3957
2.460442845	20.4023
2.45927623	20.3935
2.458110116	20.3996
2.456945108	20.4289
2.455781204	20.4306
2.454618401	20.4436
2.4534567	20.4687
2.452296097	20.4697
2.451136592	20.4628
2.449978183	20.4414
2.448820868	20.4514
2.447664646	20.4609
2.446509516	20.4221
2.445355475	20.4550
2.444202523	20.4658
2.443050657	20.4384
2.441899876	20.4111
2.440750179	20.4111
2.439601564	20.4448
2.43845403	20.4531
2.437307575	20.4396
2.436162197	20.4550
2.435017895	20.4628
2.433874668	20.4340
2.432732513	20.4523
2.431592022	20.4826
2.430452008	20.4775
2.429313063	20.4995
2.428175185	20.4921
2.427038372	20.4873
2.425902624	20.4982
2.424767938	20.5031
2.423634312	20.4824
2.422501747	20.5180
2.421370239	20.5439
2.420239788	20.5285
2.419110392	20.5624
2.417982049	20.5900
2.416854758	20.6020
2.415728518	20.6223
2.414603328	20.6582
2.413479185	20.6623
2.412356088	20.6398
2.411234036	20.6640
2.410113027	20.7167
2.40899306	20.7121
2.407874134	20.6982
2.406756246	20.6984
2.405639396	20.7609
2.40452416	20.8225
2.40340938	20.8154
2.402295634	20.8085
2.401182919	20.8332
2.400071234	20.8527
2.398960578	20.8583
2.39785095	20.9103
2.396742348	20.8977
2.39563477	20.8915
2.394528216	20.9621
2.393422683	21.0266
2.392318171	21.0405
2.391214677	21.0253
2.390112201	21.0146
2.389010742	21.0278
2.387910297	21.0556
2.386811435	21.1000
2.385713014	21.1284
2.384615605	21.1264
2.383519204	21.1401
2.382423811	21.1611
2.381329425	21.1845
2.380236043	21.2045
2.379143665	21.2001
2.37805229	21.2167
2.376961915	21.2104
2.375872539	21.1894
2.374784162	21.2304
2.373696781	21.2734
2.372610396	21.2944
2.371525004	21.3027
2.370440606	21.2871
2.369357198	21.2714
2.368274781	21.2890
2.367193351	21.2861
2.366112909	21.2890
2.365033453	21.3178
2.363954982	21.3217
2.362877493	21.3071
2.361800987	21.3168
2.360726018	21.3369
2.35965147	21.3037
2.3585779	21.2924
2.357505307	21.3056
2.356433688	21.3398
2.355363044	21.3657
2.354293372	21.3496
2.353224671	21.3579
2.35215694	21.3652
2.351090177	21.3456
2.350024382	21.3349
2.348959552	21.3447
2.347895687	21.3408
2.346832785	21.3676
2.345770845	21.3886
2.344709866	21.3793
2.343649846	21.3618
2.342590784	21.3398
2.341532678	21.3403
2.340475528	21.3320
2.339419333	21.3203
2.33836409	21.3383
2.337309798	21.3549
2.336256457	21.3745
2.335204611	21.3662
2.334153166	21.3369
2.333102667	21.3183
2.332053114	21.3154
2.331004504	21.3408
2.329956838	21.3496
2.328910112	21.3037
2.327864326	21.2910
2.32681948	21.3373
2.325775571	21.3339
2.324732598	21.3071
2.32369056	21.3266
2.322649456	21.3300
2.321609284	21.3388
2.320570043	21.2939
2.319531733	21.3164
2.318494351	21.3481
2.317457897	21.3447
2.316422369	21.3320
2.315387766	21.3515
2.314354087	21.3559
2.31332133	21.3251
2.312289495	21.2929
2.31125858	21.3085
2.310229117	21.3417
2.309200038	21.3510
2.308171875	21.3373
2.307144627	21.3032
2.306118293	21.2753
2.305092872	21.2617
2.304068363	21.2739
2.303044763	21.2885
2.302022073	21.2924
2.301000291	21.2724
2.299979415	21.2792
2.298959445	21.2656
2.297940379	21.2514
2.296922216	21.2602
2.295904955	21.2475
2.294888595	21.2607
2.29387366	21.2407
2.292859097	21.2040
2.291845431	21.2148
2.29083266	21.2407
2.289820785	21.2377
2.288809803	21.2060
2.287799713	21.1948
2.286790515	21.1982
2.285782206	21.1508
2.284774786	21.1274
2.283768254	21.1567
2.282762608	21.1669
2.281757848	21.1352
2.280753972	21.1103
2.279750978	21.1015
2.278748867	21.1127
2.277747636	21.0810
2.276747284	21.0781
2.275747811	21.0927
2.274749215	21.0830
2.273751494	21.0908
2.272754649	21.0922
2.271758677	21.0727
2.270763578	21.0961
2.269769866	21.1171
2.268776508	21.0869
2.267784019	21.0751
2.266792398	21.0844
2.265801644	21.1020
2.264811756	21.1079
2.263822732	21.0844
2.262834571	21.0664
2.261847273	21.0766
2.260860836	21.1025
2.259875259	21.1000
2.258890541	21.0527
2.257906681	21.0712
2.256923678	21.0859
2.25594153	21.0668
2.254960236	21.0375
2.253979796	21.0488
2.253000208	21.0493
2.252021471	21.0688
2.251043584	21.0371
2.250066546	20.9980
2.249090355	20.9921
2.248115012	21.0117
2.247140514	21.0331
2.246167365	21.0117
2.245194554	21.0039
2.244222586	21.0302
2.243251458	21.0434
2.242281171	20.9926
2.241311723	20.9931
2.240343113	21.0224
2.23937534	21.0165
2.238408402	20.9970
2.237442299	21.0024
2.23647703	21.0234
2.235512593	21.0180
2.234548988	20.9843
2.233586213	20.9746
2.232624267	20.9414
2.231663149	20.9873
2.230702859	21.0200
2.229743394	20.9921
2.228784755	20.9633
2.22782694	20.9423
2.226869947	20.8906
2.225913777	20.8642
2.224958427	20.8525
2.224003896	20.8188
2.223050679	20.8310
2.222097785	20.8290
2.221145707	20.8310
2.220194445	20.8242
2.219243997	20.8027
2.218294362	20.8129
2.21734554	20.8227
2.21639753	20.8320
2.215450329	20.8212
2.214503938	20.8115
2.213558355	20.8447
2.212613579	20.8935
2.211669609	20.8681
2.210726445	20.8598
2.209784084	20.8427
2.208842527	20.8305
2.207901771	20.7929
2.206961817	20.7988
2.206022662	20.8188
2.205084307	20.8261
2.204146749	20.8300
2.203209989	20.8339
2.202274024	20.8271
2.201338854	20.8320
2.200404963	20.8251
2.199471379	20.8105
2.198538587	20.8427
2.197606587	20.8359
2.196675376	20.8085
2.195744954	20.8305
2.194815319	20.8320
2.193886472	20.8051
2.192958411	20.8105
2.192031134	20.8266
2.191104641	20.8154
2.190178931	20.8095
2.189254003	20.7998
2.188329856	20.7993
2.187406488	20.8037
2.1864839	20.7856
2.185562567	20.8056
2.184641533	20.8076
2.183721275	20.7968
2.182801792	20.7949
2.181883083	20.7890
2.180965147	20.7915
2.180047983	20.7387
2.17913159	20.7226
2.178215967	20.7773
2.177301113	20.7348
2.176387028	20.7177
2.175473709	20.7363
2.174561157	20.7714
2.17364937	20.7929
2.172738348	20.8017
2.171828089	20.7993
2.170918592	20.8359
2.170009856	20.8207
2.169101881	20.8110
2.168194666	20.8222
2.167288209	20.8456
2.166382509	20.8813
2.165477567	20.8774
2.16457338	20.8554
2.163670416	20.8657
2.162767737	20.8730
2.161865811	20.8950
2.160964637	20.9121
2.160064214	20.9023
2.159164542	20.8813
2.158265618	20.9081
2.157367442	20.9189
2.156470014	20.9150
2.155573332	20.9072
2.154677395	20.8339
2.153782203	20.8281
2.152887754	20.8369
2.151994048	20.8232
2.151101084	20.8271
2.150208861	20.8369
2.149317377	20.8271
2.148426632	20.8168
2.147536625	20.8183
2.146647355	20.8325
2.145758822	20.8403
2.144871024	20.8071
2.14398396	20.8012
2.143097629	20.8286
2.14221249	20.8286
2.141327623	20.8046
2.140443487	20.7988
2.139560081	20.8261
2.138677403	20.8398
2.137795454	20.8247
2.136914232	20.8505
2.136033736	20.8657
2.135153965	20.8466
2.134274919	20.8017
2.133396596	20.8090
2.132518995	20.8554
2.131642117	20.8793
2.130765959	20.8266
2.129890521	20.8383
2.129015803	20.8945
2.128141802	20.8676
2.127268519	20.8769
2.126395952	20.8950
2.125524101	20.8832
2.124652964	20.9008
2.123782542	20.9086
2.122912832	20.9184
2.122043834	20.9399
2.121175997	20.9414
2.12030842	20.9081
2.119441553	20.8793
2.118575394	20.8969
2.117709942	20.9536
2.116845198	20.9648
2.115981159	20.9653
2.115117826	20.9165
2.114255197	20.8789
2.113393271	20.9028
2.112532047	20.8945
2.111671525	20.8715
2.110811704	20.9047
2.109952583	20.9101
2.109094161	20.8774
2.108236437	20.9140
2.107379855	20.9394
2.106523524	20.9179
2.105667889	20.8969
2.104812949	20.8974
2.103958703	20.9282
2.103105151	20.9355
2.10225229	20.9003
2.101400121	20.8837
2.100548642	20.8774
2.099697853	20.9145
2.098847754	20.9145
2.097998342	20.8989
2.097149617	20.9238
2.096301579	20.9628
2.095454226	20.9521
2.094607559	20.9794
2.093761575	20.9628
2.092916274	20.9438
2.092071655	20.9497
2.091227718	20.9497
2.090384461	20.9716
2.089541885	21.0512
2.088699987	21.0629
2.087858767	21.0449
2.08701866	21.0410
2.086178794	21.0375
2.085339604	21.0415
2.084501088	21.0751
2.083663247	21.0507
2.082826078	21.0493
2.081989583	21.0493
2.081153758	21.0390
2.080318605	21.0454
2.079484122	21.0761
