Repository: orfeotoolbox/OTB

# ![OTB](https://gitlab.orfeo-toolbox.org/orfeotoolbox/otb/raw/master/Utilities/Doxygen/logoVectoriel.png) Orfeo Toolbox

## Open Source processing of remote sensing images

Orfeo ToolBox (OTB) is an open-source project for state-of-the-art remote
sensing. Built on the shoulders of the open-source geospatial community, it can
process high resolution optical, multispectral and radar images at the terabyte
scale. A wide variety of applications are available: from ortho-rectification
or pansharpening, all the way to classification, SAR processing, and much more!

All of OTB's algorithms are accessible from QGIS, Python, the
command line or C++. QGIS is an easy to use visualization tool for high resolution imagery (optical
and SAR). With it, end-users can visualize huge raw imagery products and
access all of the applications in the toolbox (see plugin installation instruction on [Cookbook](https://www.orfeo-toolbox.org/CookBook/QGISInterface.html)).
From resource limited laptops to high performance MPI clusters, OTB is available on Windows, Linux and Docker.
It is community driven, extensible and heavily documented. Orfeo ToolBox is not a black box!

### Resources
* [OTB's website](https://www.orfeo-toolbox.org/)
* [Documentation](https://www.orfeo-toolbox.org/documentation/)
* [Downloads](https://www.orfeo-toolbox.org/download/)
* [Public git repositories](https://gitlab.orfeo-toolbox.org/orfeotoolbox/otb)
* [GitHub mirror](https://github.com/orfeotoolbox/)
* [Build status](http://cdash.orfeo-toolbox.org/index.php?project=OTB)
* [Bug tracker](https://gitlab.orfeo-toolbox.org/orfeotoolbox/otb/issues?label_name%5B%5D=bug)
* [Task tracking](https://gitlab.orfeo-toolbox.org/orfeotoolbox/otb/issues)
* [Current sprint](https://gitlab.orfeo-toolbox.org/orfeotoolbox/otb/-/boards)

### Join the community
Get help, share your experience and contribute to the Orfeo-Toolbox project by
joining our community and mailing lists.

[https://www.orfeo-toolbox.org/community/](https://www.orfeo-toolbox.org/community/)

### Issues
Please report any issue you might encounter to [our bugtracker](https://gitlab.orfeo-toolbox.org/orfeotoolbox/otb/issues?label_name%5B%5D=bug).

### Governance
The Orfeo ToolBox project is governed by the [Project Steering Committee](PSC.md) and its members.

These data are used to run the OTB test suite and to reproduce the examples illustrating the software guide.

(this file is also used for the automatic location of OTB-Data by cmake)

File: Data/Input/BD-CNES/JHU/becknic/manmade/txt/0490uuu.txt
Name:  Asphalt Shingle
Type:  Manmade materials
Class:  Roofing Materials
Subclass:  Roofing Shingle 
Particle Size: Solid
Sample No.:  0490UUUASP
Owner: National Photographic Interpretation Center 
Wavelength Range:  All
Origin: Spectra obtained from the Noncoventional Exploitation Factors 
Data System of the National Photographic Interpretation Center.
Description:  White, granule-covered asphalt roofing shingle. Sample 
was tar paper, with a white sand coating over construction asphalt.




Measurement:  Directional (10 Degree) Hemispherical Reflectance
First Column:  X
Second Column:  Y  
X Units:  Wavelength (micrometers)
Y Units:  Reflectance (percent)
First X Value: 0.3
Last X Value:  15
Number of X Values: 561
Additional Information:  None

0.3	3.88
0.302	3.9
0.304	3.91
0.306	3.92
0.308	3.93
0.31	3.93
0.312	3.92
0.314	3.92
0.316	3.92
0.318	3.91
0.32	3.9
0.322	3.88
0.324	3.87
0.326	3.86
0.328	3.85
0.33	3.85
0.332	3.85
0.334	3.86
0.336	3.87
0.338	3.89
0.34	3.92
0.342	3.96
0.344	4.01
0.346	4.08
0.348	4.17
0.35	4.26
0.352	4.38
0.354	4.51
0.356	4.65
0.358	4.81
0.36	4.99
0.362	5.18
0.364	5.39
0.366	5.63
0.368	5.89
0.37	6.18
0.372	6.49
0.374	6.84
0.376	7.26
0.378	7.8
0.38	8.48
0.382	9.18
0.384	10.02
0.386	11.02
0.388	12.22
0.39	13.61
0.392	15.18
0.394	16.87
0.396	18.61
0.398	20.32
0.4	21.94
0.402	23.38
0.404	24.63
0.406	25.59
0.408	26.34
0.41	26.85
0.412	27.22
0.414	27.48
0.416	27.66
0.418	27.8
0.42	27.9
0.422	27.98
0.424	28.06
0.426	28.12
0.428	28.2
0.43	28.25
0.432	28.33
0.434	28.4
0.436	28.47
0.438	28.53
0.44	28.59
0.442	28.64
0.444	28.7
0.446	28.76
0.448	28.81
0.45	28.85
0.452	28.9
0.454	28.94
0.456	28.99
0.458	29.02
0.46	29.07
0.462	29.1
0.464	29.13
0.466	29.16
0.468	29.18
0.47	29.19
0.472	29.22
0.474	29.24
0.476	29.27
0.478	29.28
0.48	29.29
0.482	29.31
0.484	29.34
0.486	29.36
0.488	29.39
0.49	29.4
0.492	29.43
0.494	29.47
0.496	29.51
0.498	29.53
0.5	29.56
0.502	29.57
0.504	29.58
0.506	29.61
0.508	29.64
0.51	29.65
0.512	29.67
0.514	29.69
0.516	29.72
0.518	29.74
0.52	29.76
0.522	29.78
0.524	29.81
0.526	29.82
0.528	29.85
0.53	29.87
0.532	29.9
0.534	29.93
0.536	29.96
0.538	29.98
0.54	30.01
0.542	30.04
0.544	30.06
0.546	30.09
0.548	30.12
0.55	30.15
0.552	30.17
0.554	30.21
0.556	30.25
0.558	30.27
0.56	30.3
0.562	30.34
0.564	30.38
0.566	30.4
0.568	30.43
0.57	30.46
0.572	30.49
0.574	30.5
0.576	30.52
0.578	30.55
0.58	30.56
0.582	30.58
0.584	30.59
0.586	30.61
0.588	30.62
0.59	30.62
0.592	30.63
0.594	30.65
0.596	30.65
0.598	30.64
0.6	30.64
0.602	30.64
0.604	30.63
0.606	30.63
0.608	30.62
0.61	30.61
0.612	30.6
0.614	30.59
0.616	30.59
0.618	30.57
0.62	30.57
0.622	30.55
0.624	30.54
0.626	30.53
0.628	30.51
0.63	30.49
0.632	30.48
0.634	30.45
0.636	30.44
0.638	30.42
0.64	30.4
0.642	30.4
0.644	30.38
0.646	30.35
0.648	30.33
0.65	30.31
0.652	30.29
0.654	30.28
0.656	30.26
0.658	30.24
0.66	30.22
0.662	30.21
0.664	30.19
0.666	30.17
0.668	30.15
0.67	30.13
0.672	30.12
0.674	30.1
0.676	30.07
0.678	30.05
0.68	30.03
0.682	30
0.684	29.99
0.686	29.99
0.688	29.94
0.69	29.92
0.692	29.9
0.694	29.9
0.696	29.88
0.698	29.86
0.7	29.83
0.702	29.81
0.704	29.79
0.706	29.77
0.708	29.75
0.71	29.72
0.712	29.72
0.714	29.71
0.716	29.7
0.718	29.67
0.72	29.66
0.722	29.65
0.724	29.62
0.726	29.59
0.728	29.59
0.73	29.57
0.732	29.56
0.734	29.52
0.736	29.51
0.738	29.49
0.74	29.48
0.742	29.47
0.744	29.46
0.746	29.43
0.748	29.41
0.75	29.4
0.752	29.38
0.754	29.37
0.756	29.35
0.758	29.35
0.76	29.34
0.762	29.33
0.764	29.31
0.766	29.31
0.768	29.27
0.77	29.27
0.772	29.24
0.774	29.22
0.776	29.21
0.778	29.21
0.78	29.19
0.782	29.17
0.784	29.16
0.786	29.14
0.788	29.14
0.79	29.13
0.792	29.1
0.794	29.08
0.796	29.04
0.798	29.02
0.8	29.02
0.82	28.82
0.84	28.55
0.86	28.38
0.88	28.15
0.9	28.05
0.92	27.71
0.94	27.57
0.96	27.28
0.98	27.04
1	26.89
1.02	26.59
1.04	26.39
1.06	26.14
1.08	25.91
1.1	25.69
1.12	25.49
1.14	25.26
1.16	25.05
1.18	24.85
1.2	24.66
1.22	24.51
1.24	24.35
1.26	24.2
1.28	24.04
1.3	23.87
1.32	23.72
1.34	23.57
1.36	23.42
1.38	23.21
1.4	22.88
1.42	22.78
1.44	22.78
1.46	22.72
1.48	22.58
1.5	22.48
1.52	22.38
1.54	22.27
1.56	22.14
1.58	22.03
1.6	21.93
1.62	21.85
1.64	21.66
1.66	21.52
1.68	21.38
1.7	21.41
1.72	21.24
1.74	21.07
1.76	20.98
1.78	20.88
1.8	20.75
1.82	20.54
1.84	20.47
1.86	20.41
1.88	20.13
1.9	19.71
1.92	19.44
1.94	19.57
1.96	19.43
1.98	19.57
2	20.033
2.02	20.0225
2.04	19.617
2.06	19.2605
2.08	19.645
2.1	19.7655
2.12	19.178
2.14	19.0305
2.16	18.933
2.18	18.5295
2.2	17.9305
2.22	18.0285
2.24	17.7945
2.26	17.5825
2.28	17.238
2.3	17.0755
2.32	16.532
2.34	16.1885
2.36	16.251
2.38	16.307
2.4	16.0345
2.42	16.1075
2.44	15.723
2.46	15.2595
2.48	15.1855
2.5	16.433
2.52	16.493
2.54	16.223
2.56	16.057
2.58	16.018
2.6	15.922
2.62	15.317
2.64	15.229
2.66	14.748
2.68	12.603
2.7	6.33
2.72	6.09
2.74	5.49
2.76	4.62
2.78	5.2
2.8	5.11
2.82	5.83
2.84	5.57
2.86	5.22
2.88	4.96
2.9	5.05
2.92	5.2
2.94	5.03
2.96	4.73
2.98	4.95
3	5.31
3.02	5.19
3.04	5.48
3.06	5.52
3.08	5.53
3.1	5.92
3.12	5.8
3.14	6.24
3.16	5.98
3.18	6.37
3.2	6.36
3.22	6.68
3.24	6.62
3.26	6.87
3.28	7.05
3.3	7.09
3.32	7.48
3.34	7.57
3.36	7.37
3.38	7.32
3.4	6.91
3.42	6.66
3.44	7.32
3.46	7.84
3.48	7.16
3.5	7.6
3.52	8.2
3.54	8.49
3.56	8.79
3.58	8.88
3.6	9.2
3.62	9.24
3.64	9.12
3.66	9.37
3.68	9.54
3.7	9.4
3.72	9.39
3.74	9.61
3.76	9.32
3.78	9.47
3.8	9.69
3.82	9.51
3.84	9.41
3.86	9.36
3.88	9.55
3.9	9.57
3.92	9.27
3.94	9.45
3.96	9.7
3.98	9.5
4	9.32
4.02	9.43
4.04	9.31
4.06	9.52
4.08	9.41
4.1	9.35
4.12	9.2
4.14	9.11
4.16	9.11
4.18	9.01
4.2	8.88
4.22	8.28
4.24	8.16
4.26	7.48
4.28	8.23
4.3	8.17
4.32	8.46
4.34	8.4
4.36	8.11
4.38	7.93
4.4	7.62
4.42	7.62
4.44	7.34
4.46	7.16
4.48	7.26
4.5	7
4.52	7.41
4.54	7.16
4.56	7.01
4.58	7.09
4.6	6.94
4.62	6.86
4.64	6.6
4.66	6.36
4.68	6.27
4.7	6.4
4.72	6.41
4.74	6
4.76	6.1
4.78	5.88
4.8	5.79
4.82	5.83
4.84	5.5
4.86	5.6
4.88	5.26
4.9	5.14
4.92	4.82
4.94	4.82
4.96	4.7
4.98	4.34
5	4.47
5.1	4.16
5.2	4.08
5.3	3.79
5.4	3.73
5.5	3.6
5.6	3.3
5.7	3.17
5.8	2.92
5.9	2.79
6	2.64
6.1	2.51
6.2	2.36
6.3	2.35
6.4	2.38
6.5	2.42
6.6	2.13
6.7	1.98
6.8	1.72
6.9	1.52
7	1.47
7.1	1.45
7.2	1.31
7.3	1.29
7.4	1.3
7.5	1.42
7.6	1.31
7.7	1.35
7.8	1.29
7.9	1.33
8	1.44
8.1	1.58
8.2	1.76
8.3	1.57
8.4	1.83
8.5	2.14
8.6	2.09
8.7	2.47
8.8	2.99
8.9	3.47
9	3.78
9.1	4.51
9.2	4.87
9.3	5.29
9.4	5.52
9.5	5.53
9.6	5.86
9.7	5.78
9.8	5.13
9.9	5.19
10	5.08
10.1	4.77
10.2	4.49
10.3	4.34
10.4	4.2
10.5	3.66
10.6	3.88
10.7	3.76
10.8	3.61
10.9	3.32
11	3.86
11.1	3.76
11.2	3.59
11.3	3.45
11.4	3.31
11.5	3.16
11.6	2.99
11.7	2.85
11.8	2.71
11.9	2.54
12	2.38
12.1	2.19
12.2	2.02
12.3	1.92
12.4	1.91
12.5	1.96
12.6	1.98
12.7	1.9488
12.8	1.9611
12.9	1.9395
13	1.8875
13.1	1.8557
13.2	1.8218
13.3	1.8114
13.4	1.8513
13.5	1.8786
13.6	1.8975
13.7	1.9243
13.8	1.935
13.9	1.9741
14	2.0309
14.1	2.0453
14.2	2.0215
14.3	2.0398
14.4	2.1777
14.5	2.223
14.6	2.0441
14.7	1.9331
14.8	1.9456
14.9	1.8244
15	1.6544

File: Data/Input/BD-CNES/JHU/becknic/manmade/txt/0525uuua.txt
Name:  Galvanized Steel Metal
Type:  Manmade materials
Class:  Roofing Materials
Subclass:  Metal
Particle Size: Solid
Sample No.: 0525UUUSTLa
Owner:  National Photographic Interpretation Center 
Wavelength Range:  All
Origin: Spectra obtained from the Noncoventional Exploitation Factors 
Data System of the National Photographic Interpretation Center. 
Description:  Weathered, galvanized steel from roof and vent covers.





Measurement:  Directional (10 Degree) Hemispherical Reflectance
First Column:  X
Second Column:  Y  
X Units:  Wavelength (micrometers)
Y Units:  Reflectance (percent)
First X Value:  0.3
Last X Value: 12.5
Number of X Values: 536
Additional Information:  None

0.3	2
0.302	2.01
0.304	2.01
0.306	2.02
0.308	2.03
0.31	2.04
0.312	2.05
0.314	2.05
0.316	2.05
0.318	2.05
0.32	2.06
0.322	2.07
0.324	2.07
0.326	2.07
0.328	2.08
0.33	2.08
0.332	2.09
0.334	2.1
0.336	2.1
0.338	2.11
0.34	2.12
0.342	2.13
0.344	2.14
0.346	2.15
0.348	2.16
0.35	2.18
0.352	2.19
0.354	2.2
0.356	2.21
0.358	2.23
0.36	2.24
0.362	2.25
0.364	2.26
0.366	2.28
0.368	2.29
0.37	2.3
0.372	2.31
0.374	2.32
0.376	2.32
0.378	2.33
0.38	2.33
0.382	2.34
0.384	2.34
0.386	2.34
0.388	2.34
0.39	2.34
0.392	2.34
0.394	2.34
0.396	2.34
0.398	2.34
0.4	2.35
0.402	2.35
0.404	2.35
0.406	2.35
0.408	2.35
0.41	2.35
0.412	2.35
0.414	2.36
0.416	2.36
0.418	2.37
0.42	2.37
0.422	2.37
0.424	2.38
0.426	2.38
0.428	2.39
0.43	2.39
0.432	2.4
0.434	2.4
0.436	2.41
0.438	2.41
0.44	2.41
0.442	2.41
0.444	2.41
0.446	2.41
0.448	2.41
0.45	2.41
0.452	2.41
0.454	2.41
0.456	2.41
0.458	2.41
0.46	2.4
0.462	2.4
0.464	2.4
0.466	2.39
0.468	2.39
0.47	2.39
0.472	2.38
0.474	2.38
0.476	2.38
0.478	2.38
0.48	2.38
0.482	2.38
0.484	2.39
0.486	2.4
0.488	2.4
0.49	2.42
0.492	2.43
0.494	2.44
0.496	2.46
0.498	2.47
0.5	2.49
0.502	2.51
0.504	2.52
0.506	2.54
0.508	2.56
0.51	2.58
0.512	2.6
0.514	2.62
0.516	2.65
0.518	2.67
0.52	2.7
0.522	2.74
0.524	2.77
0.526	2.81
0.528	2.86
0.53	2.9
0.532	2.95
0.534	3.01
0.536	3.07
0.538	3.14
0.54	3.21
0.542	3.29
0.544	3.37
0.546	3.47
0.548	3.57
0.55	3.67
0.552	3.79
0.554	3.91
0.556	4.04
0.558	4.18
0.56	4.32
0.562	4.48
0.564	4.64
0.566	4.8
0.568	4.97
0.57	5.14
0.572	5.32
0.574	5.49
0.576	5.67
0.578	5.85
0.58	6.02
0.582	6.19
0.584	6.36
0.586	6.53
0.588	6.68
0.59	6.83
0.592	6.97
0.594	7.11
0.596	7.24
0.598	7.35
0.6	7.45
0.602	7.55
0.604	7.64
0.606	7.72
0.608	7.8
0.61	7.86
0.612	7.92
0.614	7.97
0.616	8.01
0.618	8.05
0.62	8.08
0.622	8.11
0.624	8.13
0.626	8.15
0.628	8.16
0.63	8.17
0.632	8.18
0.634	8.19
0.636	8.19
0.638	8.2
0.64	8.2
0.642	8.2
0.644	8.2
0.646	8.2
0.648	8.2
0.65	8.2
0.652	8.2
0.654	8.19
0.656	8.2
0.658	8.2
0.66	8.2
0.662	8.2
0.664	8.21
0.666	8.22
0.668	8.23
0.67	8.24
0.672	8.25
0.674	8.26
0.676	8.28
0.678	8.29
0.68	8.31
0.682	8.33
0.684	8.35
0.686	8.38
0.688	8.4
0.69	8.43
0.692	8.46
0.694	8.49
0.696	8.52
0.698	8.56
0.7	8.59
0.702	8.63
0.704	8.67
0.706	8.7
0.708	8.74
0.71	8.78
0.712	8.83
0.714	8.87
0.716	8.91
0.718	8.95
0.72	8.99
0.722	9.03
0.724	9.08
0.726	9.12
0.728	9.16
0.73	9.2
0.732	9.24
0.734	9.28
0.736	9.32
0.738	9.36
0.74	9.39
0.742	9.43
0.744	9.46
0.746	9.49
0.748	9.52
0.75	9.54
0.752	9.57
0.754	9.59
0.756	9.61
0.758	9.62
0.76	9.64
0.762	9.65
0.764	9.65
0.766	9.66
0.768	9.66
0.77	9.65
0.772	9.65
0.774	9.63
0.776	9.62
0.778	9.61
0.78	9.59
0.782	9.56
0.784	9.54
0.786	9.5
0.788	9.47
0.79	9.43
0.792	9.39
0.794	9.35
0.796	9.31
0.798	9.26
0.8	9.21
0.82	8.59
0.84	7.88
0.86	7.22
0.88	6.76
0.9	6.5
0.92	6.3
0.94	6.24
0.96	6.28
0.98	6.4
1	6.59
1.02	6.85
1.04	7.19
1.06	7.64
1.08	8.18
1.1	8.84
1.12	9.65
1.14	10.54
1.16	11.51
1.18	12.55
1.2	13.49
1.22	14.4
1.24	15.17
1.26	15.81
1.28	16.31
1.3	16.68
1.32	16.94
1.34	17.09
1.36	17.18
1.38	17.2
1.4	17.01
1.42	16.65
1.44	16.44
1.46	16.41
1.48	16.44
1.5	16.48
1.52	16.51
1.54	16.52
1.56	16.49
1.58	16.43
1.6	16.32
1.62	16.2
1.64	16.04
1.66	15.89
1.68	15.68
1.7	15.56
1.72	15.41
1.74	15.2
1.76	14.98
1.78	14.8
1.8	14.66
1.82	14.53
1.84	14.42
1.86	14.35
1.88	14.18
1.9	13.71
1.92	13.21
1.94	13.03
1.96	13.14
1.98	13.31
2	13.5
2.02	13.61
2.04	13.7
2.06	13.78
2.08	13.84
2.1	13.91
2.12	13.95
2.14	13.94
2.16	13.85
2.18	13.79
2.2	13.7
2.22	13.54
2.24	13.36
2.26	13.9278
2.28	13.5608
2.3	13.457
2.32	12.9618
2.34	12.7738
2.36	12.5042
2.38	12.1384
2.4	11.7784
2.42	11.5528
2.44	11.4398
2.46	11.2952
2.48	11.3318
2.5	11.152
2.52	11.0544
2.54	11.149
2.56	10.9722
2.58	10.9414
2.6	10.7476
2.62	10.4146
2.64	10.0975
2.66	9.7567
2.68	9.1616
2.7	8.2859
2.72	6.9154
2.74	5.6778
2.76	4.9906
2.78	4.6813
2.8	4.4361
2.82	4.3537
2.84	4.3567
2.86	4.3543
2.88	4.5297
2.9	4.4538
2.92	4.5264
2.94	4.4763
2.96	4.6689
2.98	4.6663
3	4.528
3.02	4.4464
3.04	4.6233
3.06	4.555
3.08	4.6256
3.1	4.6929
3.12	4.711
3.14	4.8169
3.16	4.8151
3.18	5.0444
3.2	5.1138
3.22	5.1382
3.24	5.1782
3.26	5.427
3.28	5.3676
3.3	5.4689
3.32	5.5069
3.34	5.3029
3.36	5.2168
3.38	5.3459
3.4	5.3499
3.42	5.51
3.44	5.5261
3.46	5.3329
3.48	5.4478
3.5	5.3152
3.52	5.3221
3.54	5.5036
3.56	5.608
3.58	5.4906
3.6	5.5463
3.62	5.616
3.64	5.618
3.66	5.6557
3.68	5.6048
3.7	5.7086
3.72	5.8112
3.74	5.7416
3.76	5.7607
3.78	5.7983
3.8	5.9559
3.82	5.9047
3.84	5.8182
3.86	5.7282
3.88	5.9125
3.9	5.99
3.92	5.9904
3.94	6.0151
3.96	5.9622
3.98	6.1624
4	6.1058
4.02	6.1972
4.04	6.2729
4.06	6.3104
4.08	6.3079
4.1	6.3107
4.12	6.4243
4.14	6.3423
4.16	6.3897
4.18	6.4511
4.2	6.4521
4.22	6.3613
4.24	6.4969
4.26	6.5014
4.28	6.4668
4.3	6.5686
4.32	6.5022
4.34	6.6261
4.36	6.6163
4.38	6.5126
4.4	6.4603
4.42	6.5587
4.44	6.5678
4.46	6.5661
4.48	6.5842
4.5	6.6924
4.52	6.6092
4.54	6.6069
4.56	6.5112
4.58	6.4714
4.6	6.4957
4.62	6.5093
4.64	6.5533
4.66	6.511
4.68	6.5194
4.7	6.4544
4.72	6.4857
4.74	6.3748
4.76	6.5694
4.78	6.4215
4.8	6.4072
4.82	6.431
4.84	6.3658
4.86	6.4298
4.88	6.3281
4.9	6.3881
4.92	6.2826
4.94	6.2394
4.96	6.2555
4.98	6.3914
5	6.3072
5.1	6.2471
5.2	6.3096
5.3	6.3406
5.4	6.3084
5.5	6.3601
5.6	6.3151
5.7	6.3049
5.8	6.3119
5.9	6.1346
6	6.0398
6.1	6.019
6.2	6.1256
6.3	6.1295
6.4	6.2068
6.5	6.2872
6.6	6.2303
6.7	6.0262
6.8	6.0886
6.9	6.0294
7	6.0368
7.1	6.1017
7.2	6.0446
7.3	5.9826
7.4	5.9268
7.5	6.0177
7.6	5.9002
7.7	5.9054
7.8	5.8318
7.9	5.5757
8	5.4013
8.1	5.151
8.2	4.9696
8.3	4.647
8.4	4.4431
8.5	4.3939
8.6	4.4241
8.7	4.4318
8.8	4.5566
8.9	4.734
9	4.6971
9.1	4.8471
9.2	4.8604
9.3	4.5397
9.4	4.582
9.5	4.6148
9.6	4.405
9.7	4.2619
9.8	4.7442
9.9	4.7917
10	4.9838
10.1	4.9629
10.2	4.7785
10.3	4.692
10.4	4.5868
10.5	4.4527
10.6	4.3808
10.7	4.2731
10.8	4.0761
10.9	4.051
11	4.0833
11.1	4.0007
11.2	4.1062
11.3	4.5374
11.4	4.4944
11.5	4.5682
11.6	4.2362
11.7	4.1546
11.8	4.0293
11.9	3.9118
12	3.7713
12.1	3.4336
12.2	3.4749
12.3	2.8283
12.4	2.8141
12.5	3.3301

File: Data/Input/BD-CNES/JHU/becknic/manmade/txt/0525uuub.txt
Name:  Galvanized Steel Metal
Type:  Manmade materials
Class:  Roofing Materials
Subclass:  Metal
Particle Size: Solid
Sample No.: 0525UUUSTLb
Owner:  National Photographic Interpretation Center 
Wavelength Range:  All
Origin: Spectra obtained from the Noncoventional Exploitation Factors 
Data System of the National Photographic Interpretation Center. 
Description:  Galvanized steel from roof and vent covers. Sample was 
weathered.




Measurement:  Directional (10 Degree) Hemispherical Reflectance
First Column:  X
Second Column:  Y  
X Units:  Wavelength (micrometers)
Y Units:  Reflectance (percent)
First X Value:  0.3
Last X Value: 12.5
Number of X Values: 536
Additional Information:  None

0.3	19.65
0.302	19.79
0.304	19.93
0.306	20.05
0.308	20.17
0.31	20.28
0.312	20.38
0.314	20.49
0.316	20.59
0.318	20.72
0.32	20.85
0.322	20.93
0.324	21.03
0.326	21.12
0.328	21.22
0.33	21.32
0.332	21.42
0.334	21.52
0.336	21.64
0.338	21.77
0.34	21.92
0.342	22.07
0.344	22.26
0.346	22.45
0.348	22.68
0.35	22.93
0.352	23.2
0.354	23.5
0.356	23.82
0.358	24.16
0.36	24.52
0.362	24.9
0.364	25.27
0.366	25.64
0.368	25.99
0.37	26.32
0.372	26.6
0.374	26.85
0.376	27.06
0.378	27.25
0.38	27.41
0.382	27.53
0.384	27.64
0.386	27.75
0.388	27.85
0.39	27.95
0.392	28.04
0.394	28.12
0.396	28.21
0.398	28.29
0.4	28.37
0.402	28.45
0.404	28.52
0.406	28.58
0.408	28.65
0.41	28.72
0.412	28.79
0.414	28.84
0.416	28.9
0.418	28.97
0.42	29.03
0.422	29.08
0.424	29.13
0.426	29.18
0.428	29.24
0.43	29.29
0.432	29.35
0.434	29.39
0.436	29.45
0.438	29.49
0.44	29.54
0.442	29.57
0.444	29.62
0.446	29.67
0.448	29.7
0.45	29.74
0.452	29.78
0.454	29.82
0.456	29.86
0.458	29.89
0.46	29.92
0.462	29.95
0.464	29.99
0.466	30.01
0.468	30.04
0.47	30.07
0.472	30.09
0.474	30.11
0.476	30.14
0.478	30.16
0.48	30.18
0.482	30.2
0.484	30.21
0.486	30.23
0.488	30.25
0.49	30.27
0.492	30.28
0.494	30.31
0.496	30.33
0.498	30.35
0.5	30.37
0.502	30.38
0.504	30.39
0.506	30.4
0.508	30.41
0.51	30.42
0.512	30.42
0.514	30.43
0.516	30.43
0.518	30.43
0.52	30.44
0.522	30.43
0.524	30.43
0.526	30.42
0.528	30.42
0.53	30.41
0.532	30.41
0.534	30.4
0.536	30.38
0.538	30.37
0.54	30.35
0.542	30.33
0.544	30.31
0.546	30.29
0.548	30.28
0.55	30.25
0.552	30.23
0.554	30.2
0.556	30.16
0.558	30.13
0.56	30.1
0.562	30.06
0.564	30.02
0.566	29.97
0.568	29.93
0.57	29.88
0.572	29.84
0.574	29.79
0.576	29.73
0.578	29.68
0.58	29.62
0.582	29.57
0.584	29.51
0.586	29.46
0.588	29.4
0.59	29.34
0.592	29.29
0.594	29.23
0.596	29.18
0.598	29.12
0.6	29.07
0.602	29.01
0.604	28.96
0.606	28.9
0.608	28.85
0.61	28.8
0.612	28.75
0.614	28.7
0.616	28.65
0.618	28.6
0.62	28.56
0.622	28.51
0.624	28.46
0.626	28.42
0.628	28.38
0.63	28.33
0.632	28.28
0.634	28.24
0.636	28.2
0.638	28.17
0.64	28.13
0.642	28.08
0.644	28.04
0.646	28
0.648	27.97
0.65	27.93
0.652	27.89
0.654	27.85
0.656	27.82
0.658	27.78
0.66	27.75
0.662	27.71
0.664	27.68
0.666	27.65
0.668	27.61
0.67	27.58
0.672	27.54
0.674	27.51
0.676	27.48
0.678	27.44
0.68	27.41
0.682	27.37
0.684	27.33
0.686	27.3
0.688	27.26
0.69	27.22
0.692	27.19
0.694	27.16
0.696	27.12
0.698	27.1
0.7	27.06
0.702	27.03
0.704	27
0.706	26.96
0.708	26.92
0.71	26.89
0.712	26.85
0.714	26.82
0.716	26.78
0.718	26.75
0.72	26.71
0.722	26.67
0.724	26.64
0.726	26.61
0.728	26.57
0.73	26.53
0.732	26.49
0.734	26.46
0.736	26.42
0.738	26.39
0.74	26.35
0.742	26.31
0.744	26.27
0.746	26.23
0.748	26.19
0.75	26.15
0.752	26.11
0.754	26.07
0.756	26.02
0.758	25.98
0.76	25.94
0.762	25.89
0.764	25.85
0.766	25.81
0.768	25.76
0.77	25.71
0.772	25.67
0.774	25.62
0.776	25.58
0.778	25.54
0.78	25.49
0.782	25.44
0.784	25.4
0.786	25.34
0.788	25.29
0.79	25.24
0.792	25.19
0.794	25.14
0.796	25.09
0.798	25.05
0.8	24.99
0.82	24.47
0.84	23.95
0.86	23.4
0.88	22.86
0.9	22.26
0.92	21.44
0.94	20.54
0.96	19.63
0.98	18.8
1	18.21
1.02	18.03
1.04	18.52
1.06	19.78
1.08	21.66
1.1	23.86
1.12	26.09
1.14	28.18
1.16	30.04
1.18	31.74
1.2	33.19
1.22	34.49
1.24	35.63
1.26	36.68
1.28	37.62
1.3	38.51
1.32	39.34
1.34	40.15
1.36	40.88
1.38	41.67
1.4	42.38
1.42	43.13
1.44	43.92
1.46	44.7
1.48	45.42
1.5	46.07
1.52	46.73
1.54	47.37
1.56	47.98
1.58	48.54
1.6	49.08
1.62	49.6
1.64	50.1
1.66	50.61
1.68	51.02
1.7	51.53
1.72	51.98
1.74	52.29
1.76	52.58
1.78	52.9
1.8	53.2
1.82	53.44
1.84	53.62
1.86	53.89
1.88	54.26
1.9	54.47
1.92	54.33
1.94	54.28
1.96	54.51
1.98	54.95
2	55.47
2.02	55.87
2.04	56.24
2.06	56.52
2.08	56.8
2.1	57.14
2.12	57.51
2.14	57.72
2.16	57.61
2.18	57.62
2.2	57.68
2.22	57.67
2.24	57.67
2.26	56.8362
2.28	56.3768
2.3	56.1494
2.32	56.4222
2.34	56.4984
2.36	56.5784
2.38	56.9738
2.4	57.2618
2.42	57.163
2.44	57.183
2.46	57.2104
2.48	57.1484
2.5	57.2094
2.52	57.0762
2.54	57.0156
2.56	57.1268
2.58	56.993
2.6	57.237
2.62	57.0896
2.64	57.0612
2.66	56.9444
2.68	56.5572
2.7	56.1292
2.72	53.9878
2.74	47.8536
2.76	38.5216
2.78	33.595
2.8	30.9986
2.82	27.932
2.84	26.0982
2.86	24.2354
2.88	22.8782
2.9	21.3668
2.92	19.9394
2.94	18.9478
2.96	18.0038
2.98	17.5142
3	17.7036
3.02	18.044
3.04	18.5308
3.06	19.1388
3.08	19.9942
3.1	21.3312
3.12	22.195
3.14	23.5248
3.16	24.9254
3.18	26.0702
3.2	27.2232
3.22	28.1926
3.24	29.3716
3.26	30.5382
3.28	31.5206
3.3	32.7822
3.32	33.8526
3.34	34.8948
3.36	35.9168
3.38	37.157
3.4	38.2884
3.42	38.9976
3.44	39.6212
3.46	40.9706
3.48	42.215
3.5	43.1192
3.52	44.0576
3.54	44.9722
3.56	45.9476
3.58	46.7554
3.6	47.4496
3.62	48.0772
3.64	48.5502
3.66	49.139
3.68	49.9916
3.7	50.6694
3.72	51.0892
3.74	51.42
3.76	51.8812
3.78	52.128
3.8	52.5282
3.82	52.7284
3.84	52.953
3.86	53.3506
3.88	53.4338
3.9	53.706
3.92	53.9922
3.94	54.0888
3.96	54.252
3.98	54.492
4	54.4766
4.02	54.624
4.04	54.6034
4.06	54.6146
4.08	54.61
4.1	54.6384
4.12	54.7938
4.14	54.9088
4.16	54.8194
4.18	54.9446
4.2	54.7708
4.22	54.6542
4.24	54.603
4.26	54.6478
4.28	54.6406
4.3	54.668
4.32	54.5202
4.34	54.4934
4.36	54.5412
4.38	54.5974
4.4	54.6184
4.42	54.6158
4.44	54.6196
4.46	54.561
4.48	54.4544
4.5	54.139
4.52	54.1562
4.54	54.0524
4.56	53.9808
4.58	53.8784
4.6	53.7752
4.62	53.7352
4.64	53.5854
4.66	53.3896
4.68	53.4442
4.7	53.3674
4.72	53.3632
4.74	53.3182
4.76	53.3868
4.78	53.3824
4.8	53.3814
4.82	53.2846
4.84	53.4174
4.86	53.5322
4.88	53.7194
4.9	53.8746
4.92	53.9866
4.94	53.9614
4.96	54.0722
4.98	54.052
5	54.2188
5.1	55.0384
5.2	55.5519
5.3	55.8471
5.4	55.6552
5.5	55.3472
5.6	55.0011
5.7	54.4453
5.8	53.391
5.9	50.396
6	45.0067
6.1	41.4338
6.2	41.7543
6.3	43.2091
6.4	46.4419
6.5	50.1327
6.6	52.1932
6.7	51.6946
6.8	50.2204
6.9	47.237
7	47.7547
7.1	50.267
7.2	51.94
7.3	53.1245
7.4	54.2107
7.5	54.4715
7.6	52.2487
7.7	52.1019
7.8	56.4373
7.9	57.7145
8	57.6851
8.1	55.8632
8.2	51.9028
8.3	46.422
8.4	39.8574
8.5	34.5508
8.6	30.9756
8.7	29.301
8.8	27.0533
8.9	24.6887
9	23.8204
9.1	26.9398
9.2	30.3423
9.3	30.4868
9.4	30.3807
9.5	30.8716
9.6	31.6101
9.7	32.1651
9.8	32.6799
9.9	33.1836
10	33.7296
10.1	33.9998
10.2	34.6266
10.3	34.7876
10.4	35.2878
10.5	36.7388
10.6	38.5303
10.7	40.2525
10.8	41.6298
10.9	42.2341
11	42.7548
11.1	43.1343
11.2	43.628
11.3	43.983
11.4	44.192
11.5	44.5004
11.6	44.3592
11.7	44.4515
11.8	44.4446
11.9	44.0269
12	44.1097
12.1	43.6614
12.2	43.5428
12.3	43.5941
12.4	43.7329
12.5	44.0841

File: Data/Input/BD-CNES/JHU/becknic/manmade/txt/0683uuu.txt
Name:  Reddish asphalt Shingle
Type:  Manmade materials
Class:  Roofing Materials
Subclass:  Shingle
Particle Size: Solid
Sample No.: 0683UUUASP
Owner:  National Photographic Interpretation Center 
Wavelength Range:  All
Origin: Spectra obtained from the Noncoventional Exploitation Factors 
Data System of the National Photographic Interpretation Center.
Description:  Construction asphalt roofing shingle. Sample was 
reddish, granule-covered, and unweathered.




Measurement:  Directional (10 Degree) Hemispherical Reflectance
First Column:  X
Second Column:  Y  
X Units:  Wavelength (micrometers)
Y Units:  Reflectance (percent)
First X Value:  0.3
Last X Value: 12.5
Number of X Values: 536
Additional Information:  None

0.3	5.06
0.302	5.09
0.304	5.12
0.306	5.15
0.308	5.18
0.31	5.2
0.312	5.23
0.314	5.25
0.316	5.28
0.318	5.33
0.32	5.4
0.322	5.42
0.324	5.43
0.326	5.45
0.328	5.47
0.33	5.49
0.332	5.51
0.334	5.53
0.336	5.55
0.338	5.57
0.34	5.59
0.342	5.61
0.344	5.63
0.346	5.65
0.348	5.66
0.35	5.68
0.352	5.69
0.354	5.71
0.356	5.72
0.358	5.73
0.36	5.74
0.362	5.75
0.364	5.76
0.366	5.77
0.368	5.77
0.37	5.78
0.372	5.78
0.374	5.78
0.376	5.78
0.378	5.8
0.38	5.82
0.382	5.83
0.384	5.83
0.386	5.84
0.388	5.84
0.39	5.85
0.392	5.85
0.394	5.85
0.396	5.85
0.398	5.85
0.4	5.86
0.402	5.85
0.404	5.85
0.406	5.85
0.408	5.85
0.41	5.85
0.412	5.85
0.414	5.85
0.416	5.85
0.418	5.85
0.42	5.85
0.422	5.85
0.424	5.85
0.426	5.85
0.428	5.85
0.43	5.85
0.432	5.85
0.434	5.85
0.436	5.86
0.438	5.86
0.44	5.86
0.442	5.86
0.444	5.86
0.446	5.87
0.448	5.87
0.45	5.88
0.452	5.88
0.454	5.88
0.456	5.88
0.458	5.88
0.46	5.88
0.462	5.89
0.464	5.89
0.466	5.89
0.468	5.89
0.47	5.9
0.472	5.9
0.474	5.9
0.476	5.91
0.478	5.91
0.48	5.92
0.482	5.93
0.484	5.94
0.486	5.95
0.488	5.96
0.49	5.97
0.492	5.98
0.494	5.99
0.496	6
0.498	6
0.5	6
0.502	6.01
0.504	6.01
0.506	6.02
0.508	6.03
0.51	6.05
0.512	6.06
0.514	6.07
0.516	6.09
0.518	6.1
0.52	6.12
0.522	6.14
0.524	6.16
0.526	6.18
0.528	6.21
0.53	6.24
0.532	6.28
0.534	6.31
0.536	6.36
0.538	6.41
0.54	6.47
0.542	6.54
0.544	6.62
0.546	6.71
0.548	6.82
0.55	6.94
0.552	7.09
0.554	7.26
0.556	7.45
0.558	7.68
0.56	7.93
0.562	8.23
0.564	8.56
0.566	8.92
0.568	9.31
0.57	9.73
0.572	10.18
0.574	10.65
0.576	11.14
0.578	11.64
0.58	12.15
0.582	12.67
0.584	13.18
0.586	13.67
0.588	14.14
0.59	14.59
0.592	15.01
0.594	15.4
0.596	15.76
0.598	16.09
0.6	16.38
0.602	16.64
0.604	16.87
0.606	17.07
0.608	17.25
0.61	17.4
0.612	17.53
0.614	17.65
0.616	17.75
0.618	17.84
0.62	17.92
0.622	17.99
0.624	18.06
0.626	18.11
0.628	18.16
0.63	18.21
0.632	18.26
0.634	18.31
0.636	18.36
0.638	18.4
0.64	18.44
0.642	18.49
0.644	18.53
0.646	18.59
0.648	18.64
0.65	18.69
0.652	18.74
0.654	18.79
0.656	18.85
0.658	18.91
0.66	18.97
0.662	19.03
0.664	19.1
0.666	19.17
0.668	19.24
0.67	19.31
0.672	19.38
0.674	19.46
0.676	19.53
0.678	19.61
0.68	19.68
0.682	19.76
0.684	19.83
0.686	19.91
0.688	19.98
0.69	20.07
0.692	20.15
0.694	20.22
0.696	20.3
0.698	20.38
0.7	20.45
0.702	20.53
0.704	20.6
0.706	20.66
0.708	20.73
0.71	20.79
0.712	20.85
0.714	20.91
0.716	20.96
0.718	21.01
0.72	21.05
0.722	21.09
0.724	21.12
0.726	21.16
0.728	21.18
0.73	21.2
0.732	21.22
0.734	21.23
0.736	21.23
0.738	21.24
0.74	21.23
0.742	21.22
0.744	21.21
0.746	21.19
0.748	21.17
0.75	21.14
0.752	21.11
0.754	21.08
0.756	21.04
0.758	21
0.76	20.95
0.762	20.91
0.764	20.86
0.766	20.81
0.768	20.76
0.77	20.7
0.772	20.65
0.774	20.59
0.776	20.54
0.778	20.48
0.78	20.42
0.782	20.36
0.784	20.3
0.786	20.23
0.788	20.17
0.79	20.12
0.792	20.05
0.794	19.99
0.796	19.92
0.798	19.87
0.8	19.81
0.82	19.23
0.84	18.78
0.86	18.49
0.88	18.49
0.9	18.68
0.92	18.89
0.94	19.17
0.96	19.49
0.98	19.74
1	19.85
1.02	19.81
1.04	19.67
1.06	19.5
1.08	19.28
1.1	19.07
1.12	18.86
1.14	18.67
1.16	18.48
1.18	18.33
1.2	18.12
1.22	17.97
1.24	17.81
1.26	17.67
1.28	17.53
1.3	17.38
1.32	17.26
1.34	17.12
1.36	16.97
1.38	16.84
1.4	16.5
1.42	16.32
1.44	16.46
1.46	16.45
1.48	16.37
1.5	16.27
1.52	16.19
1.54	16.11
1.56	16.03
1.58	15.96
1.6	15.89
1.62	15.84
1.64	15.78
1.66	15.73
1.68	15.65
1.7	15.6
1.72	15.53
1.74	15.44
1.76	15.37
1.78	15.32
1.8	15.27
1.82	15.18
1.84	15.11
1.86	15.05
1.88	14.97
1.9	14.78
1.92	14.69
1.94	14.66
1.96	14.64
1.98	14.62
2	14.62
2.02	14.61
2.04	14.57
2.06	14.52
2.08	14.45
2.1	14.35
2.12	14.27
2.14	14.11
2.16	13.84
2.18	13.65
2.2	13.12
2.22	12.62
2.24	12.58
2.26	12.8796
2.28	12.7852
2.3	12.6662
2.32	12.3564
2.34	11.7214
2.36	11.7688
2.38	12.0136
2.4	11.9672
2.42	11.766
2.44	11.4026
2.46	11.416
2.48	11.383
2.5	11.2846
2.52	11.3328
2.54	11.199
2.56	11.0414
2.58	10.9904
2.6	10.841
2.62	10.65
2.64	10.5412
2.66	10.095
2.68	8.9831
2.7	5.6204
2.72	4.1028
2.74	3.7525
2.76	3.5262
2.78	3.9765
2.8	4.3108
2.82	4.5368
2.84	4.8468
2.86	4.97
2.88	4.9378
2.9	4.8653
2.92	4.7196
2.94	4.7078
2.96	4.828
2.98	4.7348
3	5.1773
3.02	5.0655
3.04	5.2233
3.06	5.3285
3.08	5.4396
3.1	5.5515
3.12	5.8655
3.14	5.9022
3.16	6.107
3.18	6.3226
3.2	6.4488
3.22	6.6535
3.24	6.826
3.26	6.8405
3.28	6.8673
3.3	6.8859
3.32	6.8749
3.34	6.7568
3.36	6.2371
3.38	5.5917
3.4	5.0747
3.42	4.808
3.44	5.0674
3.46	5.653
3.48	5.7421
3.5	5.2793
3.52	5.8972
3.54	6.9733
3.56	7.3093
3.58	7.5605
3.6	7.699
3.62	7.8254
3.64	7.8277
3.66	7.8839
3.68	7.8718
3.7	7.8702
3.72	7.9436
3.74	7.8389
3.76	7.8831
3.78	7.8616
3.8	7.9039
3.82	7.7838
3.84	7.7511
3.86	7.7013
3.88	7.7974
3.9	7.859
3.92	7.9449
3.94	7.8395
3.96	7.7707
3.98	7.6303
4	7.7227
4.02	7.9186
4.04	8.0116
4.06	8.0939
4.08	8.0833
4.1	8.1552
4.12	8.0658
4.14	8.1511
4.16	8.0539
4.18	8.0333
4.2	7.7952
4.22	7.5738
4.24	7.3559
4.26	7.2852
4.28	7.2589
4.3	7.4464
4.32	7.5284
4.34	7.6021
4.36	7.6108
4.38	7.4285
4.4	7.1913
4.42	7.1294
4.44	6.9824
4.46	6.8377
4.48	6.7477
4.5	6.6973
4.52	6.7342
4.54	6.7018
4.56	6.716
4.58	6.5744
4.6	6.3268
4.62	6.2003
4.64	5.9827
4.66	5.8918
4.68	5.8476
4.7	5.751
4.72	5.6596
4.74	5.6713
4.76	5.5189
4.78	5.3758
4.8	5.3593
4.82	5.3125
4.84	5.223
4.86	5.0882
4.88	4.871
4.9	4.6543
4.92	4.4023
4.94	4.312
4.96	4.1996
4.98	4.0486
5	3.9854
5.1	3.8825
5.2	3.6727
5.3	3.2322
5.4	3.1369
5.5	3.0154
5.6	2.8582
5.7	2.8663
5.8	2.7761
5.9	2.5358
6	2.4849
6.1	2.4256
6.2	2.2485
6.3	2.3337
6.4	2.6473
6.5	2.7403
6.6	2.6788
6.7	2.4532
6.8	2.2071
6.9	2.1419
7	2.2261
7.1	2.3396
7.2	2.2436
7.3	2.1205
7.4	2.2132
7.5	2.3538
7.6	2.3808
7.7	2.4321
7.8	2.2455
7.9	2.1098
8	2.0061
8.1	2.0508
8.2	2.3212
8.3	2.4869
8.4	2.7426
8.5	2.9977
8.6	3.2301
8.7	3.921
8.8	4.9262
8.9	6.1675
9	6.4676
9.1	7.0193
9.2	7.4239
9.3	7.0499
9.4	7.0542
9.5	7.2295
9.6	7.8788
9.7	7.9347
9.8	6.7249
9.9	7.0109
10	6.4842
10.1	5.7147
10.2	5.2048
10.3	4.8122
10.4	4.6099
10.5	4.3094
10.6	4.1744
10.7	4.1453
10.8	3.9393
10.9	4.1344
11	4.4682
11.1	4.1634
11.2	3.9472
11.3	3.7575
11.4	3.2657
11.5	3.1664
11.6	2.8992
11.7	2.8122
11.8	2.6759
11.9	2.2449
12	2.3864
12.1	1.7978
12.2	2.1479
12.3	1.6415
12.4	1.8058
12.5	1.2405

File: Data/Input/BD-CNES/JHU/becknic/manmade/txt/0795uuu.txt
Name:  White rubberized coating 
Type:  Manmade materials
Class:  Roofing Materials
Subclass:  Rubber
Particle Size: Solid
Sample No.: 0795UUURBR
Owner:  National Photographic Interpretation Center 
Wavelength Range:  All
Origin: Spectra obtained from the Noncoventional Exploitation Factors 
Data System of the National Photographic Interpretation Center. 
Description:  Unspecified rubberized coating from a building roof. 
Sample was white, weathered, and five years old. 




Measurement:  Directional (10 Degree) Hemispherical Reflectance
First Column:  X
Second Column:  Y  
X Units:  Wavelength (micrometers)
Y Units:  Reflectance (percent)
First X Value:  0.3
Last X Value: 14
Number of X Values: 551
Additional Information:  None

0.3	5.49
0.302	5.53
0.304	5.56
0.306	5.58
0.308	5.59
0.31	5.6
0.312	5.61
0.314	5.61
0.316	5.6
0.318	5.57
0.32	5.54
0.322	5.52
0.324	5.5
0.326	5.48
0.328	5.45
0.33	5.43
0.332	5.42
0.334	5.4
0.336	5.39
0.338	5.39
0.34	5.39
0.342	5.41
0.344	5.43
0.346	5.48
0.348	5.53
0.35	5.61
0.352	5.7
0.354	5.81
0.356	5.94
0.358	6.08
0.36	6.25
0.362	6.44
0.364	6.66
0.366	6.9
0.368	7.17
0.37	7.48
0.372	7.83
0.374	8.21
0.376	8.67
0.378	9.27
0.38	9.99
0.382	10.75
0.384	11.67
0.386	12.78
0.388	14.09
0.39	15.61
0.392	17.33
0.394	19.23
0.396	21.26
0.398	23.35
0.4	25.45
0.402	27.48
0.404	29.39
0.406	31.11
0.408	32.6
0.41	33.85
0.412	34.9
0.414	35.75
0.416	36.46
0.418	37.07
0.42	37.6
0.422	38.07
0.424	38.51
0.426	38.93
0.428	39.33
0.43	39.73
0.432	40.11
0.434	40.47
0.436	40.84
0.438	41.19
0.44	41.51
0.442	41.79
0.444	42.05
0.446	42.3
0.448	42.52
0.45	42.72
0.452	42.91
0.454	43.08
0.456	43.24
0.458	43.4
0.46	43.57
0.462	43.74
0.464	43.88
0.466	44.02
0.468	44.17
0.47	44.31
0.472	44.46
0.474	44.62
0.476	44.8
0.478	44.95
0.48	45.12
0.482	45.29
0.484	45.45
0.486	45.62
0.488	45.82
0.49	46.02
0.492	46.23
0.494	46.46
0.496	46.71
0.498	46.94
0.5	47.17
0.502	47.39
0.504	47.6
0.506	47.81
0.508	48.02
0.51	48.21
0.512	48.39
0.514	48.58
0.516	48.78
0.518	48.96
0.52	49.13
0.522	49.31
0.524	49.49
0.526	49.67
0.528	49.85
0.53	50.01
0.532	50.18
0.534	50.35
0.536	50.52
0.538	50.68
0.54	50.83
0.542	50.99
0.544	51.14
0.546	51.29
0.548	51.45
0.55	51.6
0.552	51.74
0.554	51.89
0.556	52.02
0.558	52.16
0.56	52.28
0.562	52.39
0.564	52.51
0.566	52.64
0.568	52.76
0.57	52.88
0.572	53.01
0.574	53.11
0.576	53.22
0.578	53.32
0.58	53.42
0.582	53.51
0.584	53.62
0.586	53.7
0.588	53.8
0.59	53.88
0.592	53.96
0.594	54.04
0.596	54.13
0.598	54.2
0.6	54.27
0.602	54.34
0.604	54.43
0.606	54.5
0.608	54.56
0.61	54.63
0.612	54.7
0.614	54.76
0.616	54.82
0.618	54.89
0.62	54.96
0.622	55.03
0.624	55.09
0.626	55.14
0.628	55.21
0.63	55.27
0.632	55.33
0.634	55.39
0.636	55.45
0.638	55.51
0.64	55.57
0.642	55.63
0.644	55.68
0.646	55.74
0.648	55.8
0.65	55.87
0.652	55.92
0.654	55.98
0.656	56.04
0.658	56.09
0.66	56.15
0.662	56.21
0.664	56.28
0.666	56.33
0.668	56.37
0.67	56.41
0.672	56.47
0.674	56.55
0.676	56.61
0.678	56.65
0.68	56.68
0.682	56.75
0.684	56.8
0.686	56.84
0.688	56.89
0.69	56.96
0.692	57
0.694	57.05
0.696	57.11
0.698	57.18
0.7	57.22
0.702	57.28
0.704	57.33
0.706	57.36
0.708	57.42
0.71	57.47
0.712	57.52
0.714	57.57
0.716	57.61
0.718	57.66
0.72	57.7
0.722	57.75
0.724	57.82
0.726	57.86
0.728	57.88
0.73	57.94
0.732	57.99
0.734	58.04
0.736	58.07
0.738	58.1
0.74	58.13
0.742	58.18
0.744	58.24
0.746	58.28
0.748	58.31
0.75	58.33
0.752	58.38
0.754	58.41
0.756	58.46
0.758	58.5
0.76	58.54
0.762	58.58
0.764	58.62
0.766	58.67
0.768	58.71
0.77	58.75
0.772	58.81
0.774	58.84
0.776	58.88
0.778	58.96
0.78	59
0.782	59.04
0.784	59.08
0.786	59.1
0.788	59.15
0.79	59.19
0.792	59.22
0.794	59.24
0.796	59.29
0.798	59.32
0.8	59.34
0.82	59.62
0.84	59.93
0.86	60.23
0.88	60.06
0.9	59.95
0.92	59.76
0.94	59.97
0.96	60.62
0.98	61.05
1	61.34
1.02	61.58
1.04	61.76
1.06	62.13
1.08	62.55
1.1	62.79
1.12	63.03
1.14	62.93
1.16	62.08
1.18	60.67
1.2	58.86
1.22	59.23
1.24	62.06
1.26	63.27
1.28	63.81
1.3	64.03
1.32	64.27
1.34	64.23
1.36	63.45
1.38	60.91
1.4	58.72
1.42	57.72
1.44	57.99
1.46	58.71
1.48	59.48
1.5	60.29
1.52	60.83
1.54	61.18
1.56	61.58
1.58	61.81
1.6	61.88
1.62	61.9
1.64	61.52
1.66	60.78
1.68	58.72
1.7	51.83
1.72	44
1.74	44.5
1.76	45.9
1.78	48.67
1.8	49.52
1.82	49.76
1.84	50.37
1.86	51.2
1.88	50.81
1.9	48.31
1.92	45.11
1.94	43.48
1.96	43.18
1.98	43.62
2	44.32
2.02	45.25
2.04	46.03
2.06	46.61
2.08	47.24
2.1	47.61
2.12	47.92
2.14	47.68
2.16	47.38
2.18	47
2.2	46.08
2.22	44.3
2.24	41.2
2.26	36.4559
2.28	28.72332
2.3	21.62906
2.32	21.2992
2.34	21.40652
2.36	20.03988
2.38	20.0654
2.4	19.74918
2.42	20.44164
2.44	20.81798
2.46	21.18994
2.48	21.5242
2.5	21.71586
2.52	21.9471
2.54	22.19258
2.56	22.68836
2.58	23.03232
2.6	22.90132
2.62	22.84278
2.64	22.92744
2.66	22.33838
2.68	20.48072
2.7	15.8399
2.72	11.3161
2.74	8.7508
2.76	7.46818
2.78	6.80676
2.8	6.3518
2.82	5.99432
2.84	5.82806
2.86	5.7468
2.88	5.36792
2.9	5.18306
2.92	5.53452
2.94	5.29174
2.96	5.44436
2.98	5.47442
3	5.49656
3.02	5.52362
3.04	5.68274
3.06	5.44492
3.08	5.8326
3.1	5.87748
3.12	5.86436
3.14	5.9048
3.16	5.99614
3.18	6.04716
3.2	6.15384
3.22	6.28568
3.24	6.41454
3.26	6.12956
3.28	6.26304
3.3	6.46266
3.32	6.19804
3.34	5.9614
3.36	5.27594
3.38	4.67314
3.4	4.05454
3.42	3.8586
3.44	4.3004
3.46	4.88296
3.48	4.72384
3.5	4.4028
3.52	4.85902
3.54	5.71486
3.56	6.19462
3.58	6.63016
3.6	6.97954
3.62	7.15822
3.64	7.28488
3.66	7.36396
3.68	7.38646
3.7	7.34788
3.72	7.33304
3.74	7.44984
3.76	7.45316
3.78	7.54684
3.8	7.292
3.82	7.07722
3.84	6.8792
3.86	6.87592
3.88	6.8063
3.9	6.81884
3.92	6.72126
3.94	6.1289
3.96	5.98504
3.98	5.78396
4	6.0539
4.02	6.63422
4.04	7.39586
4.06	8.07112
4.08	8.2852
4.1	8.4403
4.12	8.38088
4.14	8.5192
4.16	8.50092
4.18	8.5599
4.2	8.36222
4.22	8.30454
4.24	8.10998
4.26	8.18794
4.28	8.05964
4.3	7.90378
4.32	7.87952
4.34	7.88242
4.36	7.97966
4.38	7.90478
4.4	7.9324
4.42	7.9997
4.44	8.0249
4.46	8.00836
4.48	7.82606
4.5	7.73134
4.52	7.8752
4.54	7.7514
4.56	7.77918
4.58	7.72962
4.6	7.68984
4.62	7.6216
4.64	7.48386
4.66	7.3053
4.68	7.3574
4.7	7.48454
4.72	7.81938
4.74	8.0014
4.76	7.9925
4.78	8.0727
4.8	8.15612
4.82	8.02454
4.84	8.03192
4.86	8.06196
4.88	7.95424
4.9	7.95154
4.92	7.97112
4.94	7.95894
4.96	8.14416
4.98	8.39094
5	8.55896
5.1	8.728424
5.2	8.957276
5.3	9.091905
5.4	8.999595
5.5	7.333052
5.6	5.360371
5.7	5.855433
5.8	4.796748
5.9	4.873043
6	4.819233
6.1	4.6716
6.2	4.955148
6.3	5.907657
6.4	7.555619
6.5	8.770438
6.6	8.062595
6.7	6.482348
6.8	4.661638
6.9	4.416662
7	4.469791
7.1	4.844857
7.2	5.223257
7.3	5.96941
7.4	6.917743
7.5	6.642624
7.6	5.601462
7.7	5.530267
7.8	5.143538
7.9	4.602448
8	4.188352
8.1	3.920214
8.2	3.675581
8.3	3.446057
8.4	3.3064
8.5	3.19481
8.6	3.169133
8.7	3.285657
8.8	3.538638
8.9	3.739352
9	3.766019
9.1	3.739786
9.2	3.867152
9.3	3.761448
9.4	3.748381
9.5	3.879919
9.6	4.128005
9.7	4.370091
9.8	4.759433
9.9	4.701971
10	4.348029
10.1	4.127162
10.2	3.765543
10.3	3.538714
10.4	3.350571
10.5	3.270905
10.6	3.096162
10.7	2.9483
10.8	2.893762
10.9	2.767695
11	2.649857
11.1	2.7419
11.2	2.988295
11.3	2.963562
11.4	2.687324
11.5	2.718738
11.6	2.335338
11.7	1.931586
11.8	1.852233
11.9	1.931952
12	1.716848
12.1	1.936938
12.2	1.607367
12.3	1.474362
12.4	1.581448
12.5	2.014676
12.6	2.052248
12.7	2.153329
12.8	2.313724
12.9	2.906871
13	2.841362
13.1	2.992552
13.2	3.929119
13.3	3.767262
13.4	3.986929
13.5	4.353452
13.6	4.7411
13.7	5.145095
13.8	5.513105
13.9	5.709724
14	6.040718
